Repository: matsssk/AA6060_ML

# Master_python_all_data

This repository is a code base by the author Mats Stensrud Skui
This work was carried out spring 2023 as a part of the author's master thesis at Institute of Material Science (IMA) at NTNU Trondheim

File: raw_data_without_gamry_noise/ph10,0.DTA (part 1 of 51)
EXPLAIN
TAG	CYCPOL
TITLE	LABEL	Mats	Test Identifier
DATE	LABEL	26.3.2023	Date
TIME	LABEL	14.55.40	Time
NOTES	NOTES	1	Notes...
	
PSTAT	PSTAT	PCI4G750-47063	Potentiostat
VINIT	POTEN	0,00000E+000	T	Initial E (V)
VAPEX	POTEN	-3,50000E-001	T	Apex E (V)
VFINAL	POTEN	3,50000E-001	T	Final E (V)
ILIMIT	QUANT	9,00000E+000	Apex I (mA/cm^2)
SCANFWD	QUANT	5,00000E-001	Forward Scan (mV/s)
SCANREV	QUANT	5,00000E-001	Reverse Scan (mV/s)
SAMPLETIME	QUANT	1,00000E-001	Sample Period (s)
AREA	QUANT	1,00000E+000	Sample Area (cm^2)
DENSITY	QUANT	2,70000E+000	Density (g/cm^3)
EQUIV	QUANT	2,79200E+001	Equiv. Wt
IRCOMP	TOGGLE	F	IR Comp
EQDELAY	QUANT	0,00000E+000	Equil. Time (s)
EOC	QUANT	-0,7423744	Open Circuit (V)
SEQUENCER	TOGGLE	TRUE	Run as Sequence
PSTATMODEL	IQUANT	37	Pstat Model
PSTATSECTION	LABEL	PCI4G750-47063	Pstat Section
PSTATSERIALNO	LABEL	47063	Pstat Serial Number
CTRLMODE	IQUANT	1	Control Mode
IESTAB	IQUANT	2	I/E Stability
CASPEED	IQUANT	2	Control Amp Speed
CONVENTION	IQUANT	1	Current Convention
ICHRANGE	IQUANT	2	Ich Range
ICHRANGEMODE	TOGGLE	T	Ich Auto Range
ICHOFFSETENABLE	TOGGLE	F	Ich Offset Enable
ICHOFFSET	QUANT	0	Ich Offset (V)
ICHFILTER	IQUANT	3	Ich Filter
VCHRANGE	IQUANT	3	Vch Range
VCHRANGEMODE	TOGGLE	T	Vch Auto Range
VCHOFFSETENABLE	TOGGLE	F	Vch Offset Enable
VCHOFFSET	QUANT	0	Vch Offset (V)
VCHFILTER	IQUANT	3	Vch Filter
ACHRANGE	IQUANT	0	Ach Range
IERANGELOWERLIMIT	IQUANT	4	I/E Range Lower Limit
IERANGEMODE	TOGGLE	T	I/E AutoRange
IERANGE	IQUANT	10	I/E Range
POSFEEDENABLE	TOGGLE	F	Positive Feedback IR Comp
POSFEEDRESISTANCE	QUANT	0	Positive Feedback Resistance (ohm)
DCCALDATE	LABEL	15.11.2022	DC Calibration Date
ACCALDATE	LABEL	15.11.2022	AC Calibration Date
FRAMEWORKVERSION	QUANT	6,33	Framework Version
CURVE	TABLE	21002
	Pt	T	Vf	Im	Vu	Sig	Ach	IERange	Over
	#	s	V vs. Ref.	A	V	V	V	#	bits
	0	0,100002	-7,42167E-001	1,72484E-008	0,00000E+000	-7,42375E-001	-2,41720E-004	4	...........
	1	0,200004	-7,41924E-001	1,69984E-008	0,00000E+000	-7,42375E-001	-1,41720E-004	4	...........
	2	0,300006	-7,42124E-001	8,41091E-009	0,00000E+000	-7,42425E-001	-1,41720E-004	4	...........
	3	0,400008	-7,42024E-001	3,20091E-009	0,00000E+000	-7,42475E-001	-2,41720E-004	4	...........
	4	0,50001	-7,42224E-001	-5,89085E-010	0,00000E+000	-7,42525E-001	-2,41720E-004	4	...........
	5	0,600012	-7,42224E-001	-4,16909E-009	0,00000E+000	-7,42575E-001	-2,41720E-004	4	...........
	6	0,700014	-7,42224E-001	-7,57908E-009	0,00000E+000	-7,42625E-001	-2,41720E-004	4	...........
	7	0,800016	-7,42224E-001	-1,06541E-008	0,00000E+000	-7,42675E-001	-2,41720E-004	4	...........
	8	0,900018	-7,42324E-001	-1,40966E-008	0,00000E+000	-7,42725E-001	-1,41720E-004	4	...........
	9	1,00002	-7,42424E-001	-1,77091E-008	0,00000E+000	-7,42775E-001	-4,41720E-004	4	...........
	10	1,10002	-7,42424E-001	-2,10591E-008	0,00000E+000	-7,42825E-001	-2,41720E-004	4	...........
	11	1,20002	-7,42424E-001	-2,41016E-008	0,00000E+000	-7,42875E-001	-2,41720E-004	4	...........
	12	1,30003	-7,42424E-001	-2,74566E-008	0,00000E+000	-7,42925E-001	-3,41720E-004	4	...........
	13	1,40003	-7,42524E-001	-3,06741E-008	0,00000E+000	-7,42975E-001	-1,41720E-004	4	...........
	14	1,50003	-7,42524E-001	-3,33441E-008	0,00000E+000	-7,43025E-001	-3,41720E-004	4	...........
	15	1,60003	-7,42624E-001	-3,58841E-008	0,00000E+000	-7,43075E-001	-2,41720E-004	4	...........
	16	1,70003	-7,42524E-001	-3,97641E-008	0,00000E+000	-7,43125E-001	-3,41720E-004	4	...........
	17	1,80004	-7,42724E-001	-4,25591E-008	0,00000E+000	-7,43175E-001	-1,41720E-004	4	...........
	18	1,90004	-7,42724E-001	-4,55541E-008	0,00000E+000	-7,43225E-001	-2,41720E-004	4	...........
	19	2,00004	-7,42824E-001	-4,90591E-008	0,00000E+000	-7,43275E-001	-3,41720E-004	4	...........
	20	2,10004	-7,42824E-001	-5,23066E-008	0,00000E+000	-7,43325E-001	-3,41720E-004	4	...........
	21	2,20004	-7,42824E-001	-5,52241E-008	0,00000E+000	-7,43375E-001	-1,41720E-004	4	...........
	22	2,30005	-7,42924E-001	-5,81916E-008	0,00000E+000	-7,43425E-001	-2,41720E-004	4	...........
	23	2,40005	-7,43024E-001	-6,10641E-008	0,00000E+000	-7,43475E-001	-2,41720E-004	4	...........
	24	2,50005	-7,43024E-001	-6,38941E-008	0,00000E+000	-7,43525E-001	-3,41720E-004	4	...........
	25	2,60005	-7,43024E-001	-6,71591E-008	0,00000E+000	-7,43575E-001	-2,41720E-004	4	...........
	26	2,70005	-7,43224E-001	-1,09567E-007	0,00000E+000	-7,43625E-001	-2,41720E-004	5	...........
	27	2,80006	-7,43224E-001	-7,05668E-008	0,00000E+000	-7,43675E-001	-2,41720E-004	5	...........
	28	2,90006	-7,43224E-001	-8,36918E-008	0,00000E+000	-7,43725E-001	-2,41720E-004	5	...........
	29	3,00006	-7,43324E-001	-8,61668E-008	0,00000E+000	-7,43775E-001	-2,41720E-004	5	...........
	30	3,10006	-7,43324E-001	-8,88918E-008	0,00000E+000	-7,43825E-001	-3,41720E-004	5	...........
	31	3,20006	-7,43424E-001	-9,14168E-008	0,00000E+000	-7,43875E-001	-2,41720E-004	5	...........
	32	3,30007	-7,43524E-001	-9,44418E-008	0,00000E+000	-7,43925E-001	-2,41720E-004	5	...........
	33	3,40007	-7,43624E-001	-9,81168E-008	0,00000E+000	-7,43975E-001	-2,41720E-004	5	...........
	34	3,50007	-7,43624E-001	-1,01367E-007	0,00000E+000	-7,44025E-001	-1,41720E-004	5	...........
	35	3,60007	-7,43624E-001	-1,04117E-007	0,00000E+000	-7,44075E-001	-1,41720E-004	5	...........
	36	3,70007	-7,43824E-001	-1,07167E-007	0,00000E+000	-7,44125E-001	-1,41720E-004	5	...........
	37	3,80008	-7,43824E-001	-1,09617E-007	0,00000E+000	-7,44175E-001	-2,41720E-004	5	...........
	38	3,90008	-7,43824E-001	-1,13092E-007	0,00000E+000	-7,44225E-001	-2,41720E-004	5	...........
	39	4,00008	-7,43924E-001	-1,15692E-007	0,00000E+000	-7,44275E-001	-1,41720E-004	5	...........
	40	4,10008	-7,43924E-001	-1,18867E-007	0,00000E+000	-7,44325E-001	-1,41720E-004	5	...........
	41	4,20008	-7,43924E-001	-1,21292E-007	0,00000E+000	-7,44375E-001	-1,41720E-004	5	...........
	42	4,30009	-7,44024E-001	-1,24242E-007	0,00000E+000	-7,44425E-001	-2,41720E-004	5	...........
	43	4,40009	-7,44024E-001	-1,26767E-007	0,00000E+000	-7,44475E-001	-2,41720E-004	5	...........
	44	4,50009	-7,44024E-001	-1,29642E-007	0,00000E+000	-7,44525E-001	-3,41720E-004	5	...........
	45	4,60009	-7,44124E-001	-1,32517E-007	0,00000E+000	-7,44575E-001	-2,41720E-004	5	...........
	46	4,70009	-7,44124E-001	-1,35092E-007	0,00000E+000	-7,44625E-001	-2,41720E-004	5	...........
	47	4,8001	-7,44224E-001	-1,38067E-007	0,00000E+000	-7,44675E-001	-2,41720E-004	5	...........
	48	4,9001	-7,44224E-001	-1,40767E-007	0,00000E+000	-7,44725E-001	-2,41720E-004	5	...........
	49	5,0001	-7,44324E-001	-1,43017E-007	0,00000E+000	-7,44775E-001	-2,41720E-004	5	...........
	50	5,1001	-7,44424E-001	-1,45992E-007	0,00000E+000	-7,44825E-001	-3,41720E-004	5	...........
	51	5,2001	-7,44424E-001	-1,48867E-007	0,00000E+000	-7,44875E-001	-4,41720E-004	5	...........
	52	5,30011	-7,44524E-001	-1,51567E-007	0,00000E+000	-7,44925E-001	-2,41720E-004	5	...........
	53	5,40011	-7,44524E-001	-1,54467E-007	0,00000E+000	-7,44975E-001	-1,41720E-004	5	...........
	54	5,50011	-7,44624E-001	-1,57092E-007	0,00000E+000	-7,45025E-001	-2,41720E-004	5	...........
	55	5,60011	-7,44624E-001	-1,59317E-007	0,00000E+000	-7,45075E-001	-2,41720E-004	5	...........
	56	5,70011	-7,44724E-001	-1,61617E-007	0,00000E+000	-7,45125E-001	-2,41720E-004	5	...........
	57	5,80012	-7,44724E-001	-1,64567E-007	0,00000E+000	-7,45175E-001	-2,41720E-004	5	...........
	58	5,90012	-7,44724E-001	-1,67417E-007	0,00000E+000	-7,45225E-001	-3,41720E-004	5	...........
	59	6,00012	-7,44824E-001	-1,69742E-007	0,00000E+000	-7,45275E-001	-2,41720E-004	5	...........
	60	6,10012	-7,44824E-001	-1,72417E-007	0,00000E+000	-7,45325E-001	-1,41720E-004	5	...........
	61	6,20012	-7,44924E-001	-1,75142E-007	0,00000E+000	-7,45375E-001	-3,41720E-004	5	...........
	62	6,30013	-7,44924E-001	-1,77617E-007	0,00000E+000	-7,45425E-001	-2,41720E-004	5	...........
	63	6,40013	-7,44924E-001	-1,80467E-007	0,00000E+000	-7,45475E-001	-3,41720E-004	5	...........
	64	6,50013	-7,45124E-001	-1,82342E-007	0,00000E+000	-7,45525E-001	-3,41720E-004	5	...........
	65	6,60013	-7,45024E-001	-1,84192E-007	0,00000E+000	-7,45575E-001	-1,41720E-004	5	...........
	66	6,70013	-7,45224E-001	-1,87692E-007	0,00000E+000	-7,45625E-001	-2,41720E-004	5	...........
	67	6,80014	-7,45224E-001	-1,90467E-007	0,00000E+000	-7,45675E-001	-2,41720E-004	5	...........
	68	6,90014	-7,45224E-001	-1,92742E-007	0,00000E+000	-7,45725E-001	-1,41720E-004	5	...........
	69	7,00014	-7,45424E-001	-1,95617E-007	0,00000E+000	-7,45775E-001	-2,41720E-004	5	...........
	70	7,10014	-7,45424E-001	-1,97792E-007	0,00000E+000	-7,45825E-001	-2,41720E-004	5	...........
	71	7,20014	-7,45424E-001	-2,00417E-007	0,00000E+000	-7,45875E-001	-3,41720E-004	5	...........
	72	7,30015	-7,45524E-001	-2,02817E-007	0,00000E+000	-7,45925E-001	-1,41720E-004	5	...........
	73	7,40015	-7,45524E-001	-2,05617E-007	0,00000E+000	-7,45975E-001	-2,41720E-004	5	...........
	74	7,50015	-7,45624E-001	-2,07967E-007	0,00000E+000	-7,46025E-001	-3,41720E-004	5	...........
	75	7,60015	-7,45624E-001	-2,10492E-007	0,00000E+000	-7,46075E-001	-2,41720E-004	5	...........
	76	7,70015	-7,45624E-001	-2,12892E-007	0,00000E+000	-7,46125E-001	-3,41720E-004	5	...........
	77	7,80016	-7,45724E-001	-2,15342E-007	0,00000E+000	-7,46175E-001	-2,41720E-004	5	...........
	78	7,90016	-7,45724E-001	-2,17217E-007	0,00000E+000	-7,46225E-001	-2,41720E-004	5	...........
	79	8,00016	-7,45724E-001	-2,20167E-007	0,00000E+000	-7,46275E-001	-2,41720E-004	5	...........
	80	8,10016	-7,45824E-001	-2,22517E-007	0,00000E+000	-7,46325E-001	-2,41720E-004	5	...........
	81	8,20016	-7,45924E-001	-2,25242E-007	0,00000E+000	-7,46375E-001	-1,41720E-004	5	...........
	82	8,30017	-7,46024E-001	-2,26892E-007	0,00000E+000	-7,46425E-001	-3,41720E-004	5	...........
	83	8,40017	-7,46024E-001	-2,30067E-007	0,00000E+000	-7,46475E-001	-1,41720E-004	5	...........
	84	8,50017	-7,46124E-001	-2,32492E-007	0,00000E+000	-7,46525E-001	-3,41720E-004	5	...........
	85	8,60017	-7,46124E-001	-2,34592E-007	0,00000E+000	-7,46575E-001	-2,41720E-004	5	...........
	86	8,70017	-7,46124E-001	-2,37167E-007	0,00000E+000	-7,46625E-001	-3,41720E-004	5	...........
	87	8,80018	-7,46224E-001	-2,40017E-007	0,00000E+000	-7,46675E-001	-2,41720E-004	5	...........
	88	8,90018	-7,46224E-001	-2,41767E-007	0,00000E+000	-7,46725E-001	-2,41720E-004	5	...........
	89	9,00018	-7,46324E-001	-2,44542E-007	0,00000E+000	-7,46775E-001	-3,41720E-004	5	...........
	90	9,10018	-7,46324E-001	-2,46042E-007	0,00000E+000	-7,46825E-001	-2,41720E-004	5	...........
	91	9,20018	-7,46424E-001	-2,47842E-007	0,00000E+000	-7,46875E-001	-4,17200E-005	5	...........
	92	9,30019	-7,46424E-001	-2,49067E-007	0,00000E+000	-7,46925E-001	-1,41720E-004	5	...........
	93	9,40019	-7,46524E-001	-2,53067E-007	0,00000E+000	-7,46975E-001	-2,41720E-004	5	...........
	94	9,5002	-7,46524E-001	-2,55267E-007	0,00000E+000	-7,47025E-001	-3,41720E-004	5	...........
	95	9,6002	-7,46624E-001	-2,55942E-007	0,00000E+000	-7,47075E-001	-1,41720E-004	5	...........
	96	9,7002	-7,46624E-001	-2,59867E-007	0,00000E+000	-7,47125E-001	-2,41720E-004	5	...........
	97	9,8002	-7,46724E-001	-2,62667E-007	0,00000E+000	-7,47175E-001	-1,41720E-004	5	...........
	98	9,9002	-7,46724E-001	-2,64217E-007	0,00000E+000	-7,47225E-001	-3,41720E-004	5	...........
	99	10,0002	-7,46824E-001	-2,66367E-007	0,00000E+000	-7,47275E-001	-2,41720E-004	5	...........
	100	10,1002	-7,46924E-001	-2,67667E-007	0,00000E+000	-7,47325E-001	-2,41720E-004	5	...........
	101	10,2002	-7,46924E-001	-2,67892E-007	0,00000E+000	-7,47375E-001	-2,41720E-004	5	...........
	102	10,3002	-7,46924E-001	-2,68717E-007	0,00000E+000	-7,47425E-001	-2,41720E-004	5	...........
	103	10,4002	-7,47024E-001	-2,71467E-007	0,00000E+000	-7,47475E-001	-2,41720E-004	5	...........
	104	10,5002	-7,47024E-001	-2,72042E-007	0,00000E+000	-7,47525E-001	-1,41720E-004	5	...........
	105	10,6002	-7,47124E-001	-2,59417E-007	0,00000E+000	-7,47575E-001	-2,41720E-004	5	...........
	106	10,7002	-7,47224E-001	-2,53242E-007	0,00000E+000	-7,47625E-001	-2,41720E-004	5	...........
	107	10,8002	-7,47224E-001	-2,54567E-007	0,00000E+000	-7,47675E-001	-2,41720E-004	5	...........
	108	10,9002	-7,47224E-001	-2,46417E-007	0,00000E+000	-7,47725E-001	-3,41720E-004	5	...........
	109	11,0002	-7,47224E-001	-2,75292E-007	0,00000E+000	-7,47775E-001	-2,41720E-004	5	...........
	110	11,1002	-7,47324E-001	-2,78642E-007	0,00000E+000	-7,47825E-001	-2,41720E-004	5	...........
	111	11,2002	-7,47424E-001	-2,92817E-007	0,00000E+000	-7,47875E-001	-2,41720E-004	5	...........
	112	11,3002	-7,47424E-001	-2,95517E-007	0,00000E+000	-7,47925E-001	-2,41720E-004	5	...........
	113	11,4002	-7,47424E-001	-2,97817E-007	0,00000E+000	-7,47975E-001	-2,41720E-004	5	...........
	114	11,5002	-7,47524E-001	-2,99692E-007	0,00000E+000	-7,48025E-001	-4,41720E-004	5	...........
	115	11,6002	-7,47624E-001	-3,01892E-007	0,00000E+000	-7,48075E-001	-2,41720E-004	5	...........
	116	11,7002	-7,47624E-001	-3,03817E-007	0,00000E+000	-7,48125E-001	-2,41720E-004	5	...........
	117	11,8002	-7,47624E-001	-3,06342E-007	0,00000E+000	-7,48175E-001	-1,41720E-004	5	...........
	118	11,9002	-7,47724E-001	-3,07617E-007	0,00000E+000	-7,48225E-001	-2,41720E-004	5	...........
	119	12,0002	-7,47824E-001	-3,10217E-007	0,00000E+000	-7,48275E-001	-2,41720E-004	5	...........
	120	12,1002	-7,47824E-001	-3,12467E-007	0,00000E+000	-7,48325E-001	-2,41720E-004	5	...........
	121	12,2002	-7,47824E-001	-2,99767E-007	0,00000E+000	-7,48375E-001	-2,41720E-004	5	...........
	122	12,3002	-7,47924E-001	-2,71467E-007	0,00000E+000	-7,48425E-001	-1,41720E-004	5	...........
	123	12,4002	-7,48024E-001	-3,11967E-007	0,00000E+000	-7,48475E-001	-2,41720E-004	5	...........
	124	12,5002	-7,48124E-001	-3,21767E-007	0,00000E+000	-7,48525E-001	-1,41720E-004	5	...........
	125	12,6003	-7,48124E-001	-3,22867E-007	0,00000E+000	-7,48575E-001	-2,41720E-004	5	...........
	126	12,7003	-7,48124E-001	-3,24817E-007	0,00000E+000	-7,48625E-001	-2,41720E-004	5	...........
	127	12,8003	-7,48124E-001	-3,26317E-007	0,00000E+000	-7,48675E-001	-2,41720E-004	5	...........
	128	12,9003	-7,48224E-001	-3,28867E-007	0,00000E+000	-7,48725E-001	-3,41720E-004	5	...........
	129	13,0003	-7,48324E-001	-3,31117E-007	0,00000E+000	-7,48775E-001	-2,41720E-004	5	...........
	130	13,1003	-7,48324E-001	-3,32467E-007	0,00000E+000	-7,48825E-001	-2,41720E-004	5	...........
	131	13,2003	-7,48424E-001	-3,35467E-007	0,00000E+000	-7,48875E-001	-4,41720E-004	5	...........
	132	13,3003	-7,48424E-001	-3,37292E-007	0,00000E+000	-7,48925E-001	-1,41720E-004	5	...........
	133	13,4003	-7,48624E-001	-3,39267E-007	0,00000E+000	-7,48975E-001	-2,41720E-004	5	...........
	134	13,5003	-7,48624E-001	-3,41417E-007	0,00000E+000	-7,49025E-001	-1,41720E-004	5	...........
	135	13,6003	-7,48524E-001	-3,43617E-007	0,00000E+000	-7,49075E-001	-1,41720E-004	5	...........
	136	13,7003	-7,48724E-001	-3,45892E-007	0,00000E+000	-7,49125E-001	-4,41720E-004	5	...........
	137	13,8003	-7,48624E-001	-3,47467E-007	0,00000E+000	-7,49175E-001	-2,41720E-004	5	...........
	138	13,9003	-7,48824E-001	-3,49917E-007	0,00000E+000	-7,49225E-001	-2,41720E-004	5	...........
	139	14,0003	-7,48824E-001	-3,52117E-007	0,00000E+000	-7,49275E-001	-2,41720E-004	5	...........
	140	14,1003	-7,48824E-001	-3,53767E-007	0,00000E+000	-7,49325E-001	-1,41720E-004	5	...........
	141	14,2003	-7,48924E-001	-3,56217E-007	0,00000E+000	-7,49375E-001	-3,41720E-004	5	...........
	142	14,3003	-7,48924E-001	-3,58167E-007	0,00000E+000	-7,49425E-001	-1,41720E-004	5	...........
	143	14,4003	-7,48924E-001	-3,60017E-007	0,00000E+000	-7,49475E-001	-1,41720E-004	5	...........
	144	14,5003	-7,49024E-001	-3,62017E-007	0,00000E+000	-7,49525E-001	-2,41720E-004	5	...........
	145	14,6003	-7,49124E-001	-3,63792E-007	0,00000E+000	-7,49575E-001	-2,41720E-004	5	...........
	146	14,7003	-7,49224E-001	-3,65792E-007	0,00000E+000	-7,49625E-001	-1,41720E-004	5	...........
	147	14,8003	-7,49224E-001	-3,67667E-007	0,00000E+000	-7,49675E-001	-2,41720E-004	5	...........
	148	14,9003	-7,49224E-001	-3,69717E-007	0,00000E+000	-7,49725E-001	-3,41720E-004	5	...........
	149	15,0003	-7,49224E-001	-3,71467E-007	0,00000E+000	-7,49775E-001	-1,41720E-004	5	...........
	150	15,1003	-7,49424E-001	-3,73817E-007	0,00000E+000	-7,49825E-001	-2,41720E-004	5	...........
	151	15,2003	-7,49424E-001	-3,75692E-007	0,00000E+000	-7,49875E-001	-2,41720E-004	5	...........
	152	15,3003	-7,49524E-001	-3,77092E-007	0,00000E+000	-7,49925E-001	-2,41720E-004	5	...........
	153	15,4003	-7,49524E-001	-3,79617E-007	0,00000E+000	-7,49975E-001	-1,41720E-004	5	...........
	154	15,5003	-7,49624E-001	-3,81867E-007	0,00000E+000	-7,50025E-001	-2,41720E-004	5	...........
	155	15,6003	-7,49624E-001	-3,82692E-007	0,00000E+000	-7,50075E-001	-3,41720E-004	5	...........
	156	15,7003	-7,49624E-001	-3,85367E-007	0,00000E+000	-7,50125E-001	-2,41720E-004	5	...........
	157	15,8003	-7,49724E-001	-3,87367E-007	0,00000E+000	-7,50175E-001	-1,41720E-004	5	...........
	158	15,9003	-7,49724E-001	-3,89367E-007	0,00000E+000	-7,50225E-001	-1,41720E-004	5	...........
	159	16,0003	-7,49824E-001	-3,91617E-007	0,00000E+000	-7,50275E-001	-4,41720E-004	5	...........
	160	16,1003	-7,49824E-001	-3,93167E-007	0,00000E+000	-7,50325E-001	-2,41720E-004	5	...........
	161	16,2003	-7,49824E-001	-3,95567E-007	0,00000E+000	-7,50375E-001	-2,41720E-004	5	...........
	162	16,3003	-7,50024E-001	-3,97467E-007	0,00000E+000	-7,50425E-001	-2,41720E-004	5	...........
	163	16,4003	-7,49924E-001	-3,99492E-007	0,00000E+000	-7,50475E-001	-3,41720E-004	5	...........
	164	16,5003	-7,50024E-001	-4,01092E-007	0,00000E+000	-7,50525E-001	-2,41720E-004	5	...........
	165	16,6003	-7,50024E-001	-4,03017E-007	0,00000E+000	-7,50575E-001	-4,41720E-004	5	...........
	166	16,7003	-7,50224E-001	-4,04992E-007	0,00000E+000	-7,50625E-001	-2,41720E-004	5	...........
	167	16,8003	-7,50224E-001	-4,06917E-007	0,00000E+000	-7,50675E-001	-2,41720E-004	5	...........
	168	16,9003	-7,50224E-001	-4,08767E-007	0,00000E+000	-7,50725E-001	-1,41720E-004	5	...........
	169	17,0003	-7,50324E-001	-4,10692E-007	0,00000E+000	-7,50775E-001	-2,41720E-004	5	...........
	170	17,1003	-7,50424E-001	-4,12492E-007	0,00000E+000	-7,50825E-001	-3,41720E-004	5	...........
	171	17,2003	-7,50324E-001	-4,14167E-007	0,00000E+000	-7,50875E-001	-2,41720E-004	5	...........
	172	17,3003	-7,50424E-001	-4,16592E-007	0,00000E+000	-7,50925E-001	-2,41720E-004	5	...........
	173	17,4003	-7,50524E-001	-4,18167E-007	0,00000E+000	-7,50975E-001	-3,41720E-004	5	...........
	174	17,5003	-7,50624E-001	-4,20167E-007	0,00000E+000	-7,51025E-001	-3,41720E-004	5	...........
	175	17,6004	-7,50524E-001	-4,21817E-007	0,00000E+000	-7,51075E-001	-2,41720E-004	5	...........
	176	17,7004	-7,50624E-001	-4,24542E-007	0,00000E+000	-7,51125E-001	-2,41720E-004	5	...........
	177	17,8004	-7,50624E-001	-4,25692E-007	0,00000E+000	-7,51175E-001	-3,41720E-004	5	...........
	178	17,9004	-7,50724E-001	-4,27867E-007	0,00000E+000	-7,51225E-001	-2,41720E-004	5	...........
	179	18,0004	-7,50724E-001	-4,29642E-007	0,00000E+000	-7,51275E-001	-3,41720E-004	5	...........
	180	18,1004	-7,50824E-001	-4,31767E-007	0,00000E+000	-7,51325E-001	-2,41720E-004	5	...........
	181	18,2004	-7,50824E-001	-4,33817E-007	0,00000E+000	-7,51375E-001	-1,41720E-004	5	...........
	182	18,3004	-7,50924E-001	-4,35117E-007	0,00000E+000	-7,51425E-001	-2,41720E-004	5	...........
	183	18,4004	-7,50924E-001	-4,37217E-007	0,00000E+000	-7,51475E-001	-1,41720E-004	5	...........
	184	18,5004	-7,51024E-001	-4,38942E-007	0,00000E+000	-7,51525E-001	-2,41720E-004	5	...........
	185	18,6004	-7,51124E-001	-4,41367E-007	0,00000E+000	-7,51575E-001	-2,41720E-004	5	...........
	186	18,7004	-7,51124E-001	-4,42867E-007	0,00000E+000	-7,51625E-001	-2,41720E-004	5	...........
	187	18,8004	-7,51124E-001	-4,44417E-007	0,00000E+000	-7,51675E-001	-2,41720E-004	5	...........
	188	18,9004	-7,51224E-001	-4,46692E-007	0,00000E+000	-7,51725E-001	-2,41720E-004	5	...........
	189	19,0004	-7,51224E-001	-4,48092E-007	0,00000E+000	-7,51775E-001	-3,41720E-004	5	...........
	190	19,1004	-7,51324E-001	-4,49792E-007	0,00000E+000	-7,51825E-001	-2,41720E-004	5	...........
	191	19,2004	-7,51324E-001	-4,52817E-007	0,00000E+000	-7,51875E-001	-2,41720E-004	5	...........
	192	19,3004	-7,51424E-001	-4,54017E-007	0,00000E+000	-7,51925E-001	-2,41720E-004	5	...........
	193	19,4004	-7,51424E-001	-4,55667E-007	0,00000E+000	-7,51975E-001	-2,41720E-004	5	...........
	194	19,5004	-7,51524E-001	-4,57292E-007	0,00000E+000	-7,52025E-001	-2,41720E-004	5	...........
	195	19,6004	-7,51624E-001	-4,59642E-007	0,00000E+000	-7,52075E-001	-3,41720E-004	5	...........
	196	19,7004	-7,51724E-001	-4,61242E-007	0,00000E+000	-7,52125E-001	-3,41720E-004	5	...........
	197	19,8004	-7,51624E-001	-4,63217E-007	0,00000E+000	-7,52175E-001	-3,41720E-004	5	...........
	198	19,9004	-7,51824E-001	-4,64917E-007	0,00000E+000	-7,52225E-001	-2,41720E-004	5	...........
	199	20,0004	-7,51824E-001	-4,66617E-007	0,00000E+000	-7,52275E-001	-2,41720E-004	5	...........
	200	20,1004	-7,51824E-001	-4,68417E-007	0,00000E+000	-7,52325E-001	-1,41720E-004	5	...........
	201	20,2004	-7,51824E-001	-4,70617E-007	0,00000E+000	-7,52375E-001	-2,41720E-004	5	...........
	202	20,3004	-7,51924E-001	-4,72017E-007	0,00000E+000	-7,52425E-001	-3,41720E-004	5	...........
	203	20,4004	-7,52024E-001	-4,73967E-007	0,00000E+000	-7,52475E-001	-2,41720E-004	5	...........
	204	20,5004	-7,52024E-001	-4,75767E-007	0,00000E+000	-7,52525E-001	-1,41720E-004	5	...........
	205	20,6004	-7,52124E-001	-4,76892E-007	0,00000E+000	-7,52575E-001	-2,41720E-004	5	...........
	206	20,7004	-7,52124E-001	-4,75617E-007	0,00000E+000	-7,52625E-001	-2,41720E-004	5	...........
	207	20,8004	-7,52224E-001	-4,80667E-007	0,00000E+000	-7,52675E-001	-2,41720E-004	5	...........
	208	20,9004	-7,52224E-001	-4,82967E-007	0,00000E+000	-7,52725E-001	-2,41720E-004	5	...........
	209	21,0004	-7,52224E-001	-4,84517E-007	0,00000E+000	-7,52775E-001	-1,41720E-004	5	...........
	210	21,1004	-7,52324E-001	-4,86367E-007	0,00000E+000	-7,52825E-001	-2,41720E-004	5	...........
	211	21,2004	-7,52324E-001	-4,88567E-007	0,00000E+000	-7,52875E-001	-2,41720E-004	5	...........
	212	21,3004	-7,52424E-001	-4,90017E-007	0,00000E+000	-7,52925E-001	-1,41720E-004	5	...........
	213	21,4004	-7,52424E-001	-4,91867E-007	0,00000E+000	-7,52975E-001	-2,41720E-004	5	...........
	214	21,5004	-7,52524E-001	-4,93692E-007	0,00000E+000	-7,53025E-001	-2,41720E-004	5	...........
	215	21,6004	-7,52524E-001	-4,95767E-007	0,00000E+000	-7,53075E-001	-3,41720E-004	5	...........
	216	21,7004	-7,52624E-001	-4,97467E-007	0,00000E+000	-7,53125E-001	-1,41720E-004	5	...........
	217	21,8004	-7,52624E-001	-4,99117E-007	0,00000E+000	-7,53175E-001	-1,41720E-004	5	...........
	218	21,9004	-7,52824E-001	-5,00867E-007	0,00000E+000	-7,53225E-001	-2,41720E-004	5	...........
	219	22,0004	-7,52724E-001	-5,02342E-007	0,00000E+000	-7,53275E-001	-1,41720E-004	5	...........
	220	22,1004	-7,52824E-001	-5,04492E-007	0,00000E+000	-7,53325E-001	-1,41720E-004	5	...........
	221	22,2004	-7,52824E-001	-5,06217E-007	0,00000E+000	-7,53375E-001	-2,41720E-004	5	...........
	222	22,3004	-7,52924E-001	-5,07467E-007	0,00000E+000	-7,53425E-001	-2,41720E-004	5	...........
	223	22,4004	-7,52924E-001	-5,10017E-007	0,00000E+000	-7,53475E-001	-1,41720E-004	5	...........
	224	22,5005	-7,52924E-001	-5,11717E-007	0,00000E+000	-7,53525E-001	-1,41720E-004	5	...........
	225	22,6005	-7,53024E-001	-5,10692E-007	0,00000E+000	-7,53575E-001	-3,41720E-004	5	...........
	226	22,7005	-7,53124E-001	-5,14817E-007	0,00000E+000	-7,53625E-001	-2,41720E-004	5	...........
	227	22,8005	-7,53124E-001	-5,16817E-007	0,00000E+000	-7,53675E-001	-2,41720E-004	5	...........
	228	22,9005	-7,53224E-001	-5,18817E-007	0,00000E+000	-7,53725E-001	-2,41720E-004	5	...........
	229	23,0005	-7,53324E-001	-5,19467E-007	0,00000E+000	-7,53775E-001	-2,41720E-004	5	...........
	230	23,1005	-7,53324E-001	-5,21467E-007	0,00000E+000	-7,53825E-001	-2,41720E-004	5	...........
	231	23,2005	-7,53324E-001	-5,23517E-007	0,00000E+000	-7,53875E-001	-2,41720E-004	5	...........
	232	23,3005	-7,53424E-001	-5,24867E-007	0,00000E+000	-7,53925E-001	-2,41720E-004	5	...........
	233	23,4005	-7,53424E-001	-5,26817E-007	0,00000E+000	-7,53975E-001	-1,41720E-004	5	...........
	234	23,5005	-7,53524E-001	-5,28417E-007	0,00000E+000	-7,54025E-001	-2,41720E-004	5	...........
	235	23,6005	-7,53624E-001	-5,29617E-007	0,00000E+000	-7,54075E-001	-2,41720E-004	5	...........
	236	23,7005	-7,53624E-001	-5,31642E-007	0,00000E+000	-7,54125E-001	-3,41720E-004	5	...........
	237	23,8005	-7,53724E-001	-5,32892E-007	0,00000E+000	-7,54175E-001	-3,41720E-004	5	...........
	238	23,9005	-7,53724E-001	-5,34267E-007	0,00000E+000	-7,54225E-001	-3,41720E-004	5	...........
	239	24,0005	-7,53724E-001	-5,36567E-007	0,00000E+000	-7,54275E-001	-2,41720E-004	5	...........
	240	24,1005	-7,53824E-001	-5,37017E-007	0,00000E+000	-7,54325E-001	-4,17200E-005	5	...........
	241	24,2005	-7,53824E-001	-5,37917E-007	0,00000E+000	-7,54375E-001	-2,41720E-004	5	...........
	242	24,3005	-7,53924E-001	-5,39692E-007	0,00000E+000	-7,54425E-001	-2,41720E-004	5	...........
	243	24,4005	-7,53924E-001	-5,40767E-007	0,00000E+000	-7,54475E-001	-3,41720E-004	5	...........
	244	24,5005	-7,54024E-001	-5,45167E-007	0,00000E+000	-7,54525E-001	-3,41720E-004	5	...........
	245	24,6005	-7,54024E-001	-5,46167E-007	0,00000E+000	-7,54575E-001	-2,41720E-004	5	...........
	246	24,7005	-7,54124E-001	-5,48092E-007	0,00000E+000	-7,54625E-001	-2,41720E-004	5	...........
	247	24,8005	-7,54124E-001	-5,50467E-007	0,00000E+000	-7,54675E-001	-2,41720E-004	5	...........
	248	24,9005	-7,54124E-001	-5,52467E-007	0,00000E+000	-7,54725E-001	-1,41720E-004	5	...........
	249	25,0005	-7,54224E-001	-5,53792E-007	0,00000E+000	-7,54775E-001	-2,41720E-004	5	...........
	250	25,1005	-7,54424E-001	-5,55217E-007	0,00000E+000	-7,54825E-001	-2,41720E-004	5	...........
	251	25,2005	-7,54324E-001	-5,56167E-007	0,00000E+000	-7,54875E-001	-1,41720E-004	5	...........
	252	25,3005	-7,54424E-001	-5,58767E-007	0,00000E+000	-7,54925E-001	-3,41720E-004	5	...........
	253	25,4005	-7,54424E-001	-5,60567E-007	0,00000E+000	-7,54975E-001	-2,41720E-004	5	...........
	254	25,5005	-7,54524E-001	-5,62267E-007	0,00000E+000	-7,55025E-001	-2,41720E-004	5	...........
	255	25,6005	-7,54524E-001	-5,64667E-007	0,00000E+000	-7,55075E-001	-2,41720E-004	5	...........
	256	25,7005	-7,54624E-001	-5,65867E-007	0,00000E+000	-7,55125E-001	-2,41720E-004	5	...........
	257	25,8005	-7,54624E-001	-5,67417E-007	0,00000E+000	-7,55175E-001	-3,41720E-004	5	...........
	258	25,9005	-7,54724E-001	-5,69017E-007	0,00000E+000	-7,55225E-001	-2,41720E-004	5	...........
	259	26,0005	-7,54824E-001	-5,70492E-007	0,00000E+000	-7,55275E-001	-4,41720E-004	5	...........
	260	26,1005	-7,54824E-001	-5,72417E-007	0,00000E+000	-7,55325E-001	-2,41720E-004	5	...........
	261	26,2005	-7,54824E-001	-5,73667E-007	0,00000E+000	-7,55375E-001	-2,41720E-004	5	...........
	262	26,3005	-7,54824E-001	-5,75467E-007	0,00000E+000	-7,55425E-001	-2,41720E-004	5	...........
	263	26,4005	-7,55024E-001	-5,77367E-007	0,00000E+000	-7,55475E-001	-1,41720E-004	5	...........
	264	26,5005	-7,55024E-001	-5,79067E-007	0,00000E+000	-7,55525E-001	-2,41720E-004	5	...........
	265	26,6005	-7,55124E-001	-5,80817E-007	0,00000E+000	-7,55575E-001	-3,41720E-004	5	...........
	266	26,7005	-7,55124E-001	-5,82442E-007	0,00000E+000	-7,55625E-001	-2,41720E-004	5	...........
	267	26,8005	-7,55124E-001	-5,84067E-007	0,00000E+000	-7,55675E-001	-1,41720E-004	5	...........
	268	26,9005	-7,55224E-001	-5,85892E-007	0,00000E+000	-7,55725E-001	-4,41720E-004	5	...........
	269	27,0005	-7,55224E-001	-5,87067E-007	0,00000E+000	-7,55775E-001	-3,41720E-004	5	...........
	270	27,1005	-7,55324E-001	-5,89092E-007	0,00000E+000	-7,55825E-001	-1,41720E-004	5	...........
	271	27,2005	-7,55324E-001	-5,90817E-007	0,00000E+000	-7,55875E-001	-3,41720E-004	5	...........
	272	27,3005	-7,55424E-001	-5,93092E-007	0,00000E+000	-7,55925E-001	-2,41720E-004	5	...........
	273	27,4005	-7,55524E-001	-5,94292E-007	0,00000E+000	-7,55975E-001	-2,41720E-004	5	...........
	274	27,5005	-7,55524E-001	-5,95892E-007	0,00000E+000	-7,56025E-001	-2,41720E-004	5	...........
	275	27,6006	-7,55524E-001	-5,97392E-007	0,00000E+000	-7,56075E-001	-1,41720E-004	5	...........
	276	27,7006	-7,55624E-001	-5,99292E-007	0,00000E+000	-7,56125E-001	-3,41720E-004	5	...........
	277	27,8006	-7,55624E-001	-6,01092E-007	0,00000E+000	-7,56175E-001	-1,41720E-004	5	...........
	278	27,9006	-7,55724E-001	-6,02617E-007	0,00000E+000	-7,56225E-001	-1,41720E-004	5	...........
	279	28,0006	-7,55824E-001	-6,04492E-007	0,00000E+000	-7,56275E-001	-2,41720E-004	5	...........
	280	28,1006	-7,55824E-001	-6,05892E-007	0,00000E+000	-7,56325E-001	-2,41720E-004	5	...........
	281	28,2006	-7,55824E-001	-6,07492E-007	0,00000E+000	-7,56375E-001	-2,41720E-004	5	...........
	282	28,3006	-7,55924E-001	-6,08867E-007	0,00000E+000	-7,56425E-001	-3,41720E-004	5	...........
	283	28,4006	-7,55924E-001	-6,10017E-007	0,00000E+000	-7,56475E-001	-2,41720E-004	5	...........
	284	28,5006	-7,56024E-001	-6,08092E-007	0,00000E+000	-7,56525E-001	-2,41720E-004	5	...........
	285	28,6006	-7,56024E-001	-6,14017E-007	0,00000E+000	-7,56575E-001	-2,41720E-004	5	...........
	286	28,7006	-7,56124E-001	-6,15567E-007	0,00000E+000	-7,56625E-001	-1,41720E-004	5	...........
	287	28,8006	-7,56124E-001	-6,17292E-007	0,00000E+000	-7,56675E-001	-2,41720E-004	5	...........
	288	28,9006	-7,56224E-001	-6,18467E-007	0,00000E+000	-7,56725E-001	-2,41720E-004	5	...........
	289	29,0006	-7,56224E-001	-6,20467E-007	0,00000E+000	-7,56775E-001	-2,41720E-004	5	...........
	290	29,1006	-7,56324E-001	-6,21742E-007	0,00000E+000	-7,56825E-001	-2,41720E-004	5	...........
	291	29,2006	-7,56424E-001	-6,23467E-007	0,00000E+000	-7,56875E-001	-2,41720E-004	5	...........
	292	29,3006	-7,56424E-001	-6,24892E-007	0,00000E+000	-7,56925E-001	-2,41720E-004	5	...........
	293	29,4006	-7,56424E-001	-6,26817E-007	0,00000E+000	-7,56975E-001	-2,41720E-004	5	...........
	294	29,5006	-7,56524E-001	-6,27492E-007	0,00000E+000	-7,57025E-001	-2,41720E-004	5	...........
	295	29,6006	-7,56624E-001	-6,29892E-007	0,00000E+000	-7,57075E-001	-2,41720E-004	5	...........
	296	29,7006	-7,56624E-001	-6,11717E-007	0,00000E+000	-7,57125E-001	-3,41720E-004	5	...........
	297	29,8006	-7,56624E-001	-6,27542E-007	0,00000E+000	-7,57175E-001	-2,41720E-004	5	...........
	298	29,9006	-7,56724E-001	-6,34917E-007	0,00000E+000	-7,57225E-001	-3,41720E-004	5	...........
	299	30,0006	-7,56824E-001	-6,36417E-007	0,00000E+000	-7,57275E-001	-4,41720E-004	5	...........
	300	30,1006	-7,56824E-001	-6,38117E-007	0,00000E+000	-7,57325E-001	-1,41720E-004	5	...........
	301	30,2006	-7,56924E-001	-6,39367E-007	0,00000E+000	-7,57375E-001	-2,41720E-004	5	...........
	302	30,3006	-7,56924E-001	-6,41067E-007	0,00000E+000	-7,57425E-001	-1,41720E-004	5	...........
	303	30,4006	-7,56924E-001	-6,42817E-007	0,00000E+000	-7,57475E-001	-2,41720E-004	5	...........
	304	30,5006	-7,57024E-001	-6,44417E-007	0,00000E+000	-7,57525E-001	-2,41720E-004	5	...........
	305	30,6006	-7,57024E-001	-6,46167E-007	0,00000E+000	-7,57575E-001	-2,41720E-004	5	...........
	306	30,7006	-7,57124E-001	-6,47467E-007	0,00000E+000	-7,57625E-001	-3,41720E-004	5	...........
	307	30,8006	-7,57124E-001	-6,49417E-007	0,00000E+000	-7,57675E-001	-2,41720E-004	5	...........
	308	30,9006	-7,57224E-001	-6,50692E-007	0,00000E+000	-7,57725E-001	-2,41720E-004	5	...........
	309	31,0006	-7,57424E-001	-6,52167E-007	0,00000E+000	-7,57775E-001	-3,41720E-004	5	...........
	310	31,1006	-7,57324E-001	-6,54017E-007	0,00000E+000	-7,57825E-001	-2,41720E-004	5	...........
	311	31,2006	-7,57324E-001	-6,55467E-007	0,00000E+000	-7,57875E-001	-3,41720E-004	5	...........
	312	31,3006	-7,57424E-001	-6,57217E-007	0,00000E+000	-7,57925E-001	-2,41720E-004	5	...........
	313	31,4006	-7,57424E-001	-6,58617E-007	0,00000E+000	-7,57975E-001	-3,41720E-004	5	...........
	314	31,5006	-7,57524E-001	-6,59867E-007	0,00000E+000	-7,58025E-001	-2,41720E-004	5	...........
	315	31,6006	-7,57524E-001	-6,61617E-007	0,00000E+000	-7,58075E-001	-1,41720E-004	5	...........
	316	31,7006	-7,57624E-001	-6,63767E-007	0,00000E+000	-7,58125E-001	-2,41720E-004	5	...........
	317	31,8006	-7,57624E-001	-6,64417E-007	0,00000E+000	-7,58175E-001	-3,41720E-004	5	...........
	318	31,9006	-7,57624E-001	-6,66167E-007	0,00000E+000	-7,58225E-001	-1,41720E-004	5	...........
	319	32,0006	-7,57824E-001	-8,00388E-007	0,00000E+000	-7,58275E-001	-1,41720E-004	6	...........
	320	32,1006	-7,57924E-001	-6,01638E-007	0,00000E+000	-7,58325E-001	-2,41720E-004	6	...........
	321	32,2006	-7,57824E-001	-6,37617E-007	0,00000E+000	-7,58375E-001	-2,41720E-004	5	...........
	322	32,3006	-7,57924E-001	-6,81692E-007	0,00000E+000	-7,58425E-001	-1,41720E-004	5	...........
	323	32,4006	-7,58024E-001	-8,00388E-007	0,00000E+000	-7,58475E-001	-2,41720E-004	6	...........
	324	32,5006	-7,58124E-001	-6,06388E-007	0,00000E+000	-7,58525E-001	-2,41720E-004	6	...........
	325	32,6007	-7,58024E-001	-6,42417E-007	0,00000E+000	-7,58575E-001	-2,41720E-004	5	...........
	326	32,7007	-7,58224E-001	-6,87892E-007	0,00000E+000	-7,58625E-001	-2,41720E-004	5	...........
	327	32,8007	-7,58224E-001	-8,05888E-007	0,00000E+000	-7,58675E-001	-1,41720E-004	6	...........
	328	32,9007	-7,58324E-001	-6,12388E-007	0,00000E+000	-7,58725E-001	-2,41720E-004	6	...........
	329	33,0007	-7,58324E-001	-7,00138E-007	0,00000E+000	-7,58775E-001	-3,41720E-004	6	...........
	330	33,1007	-7,58424E-001	-6,91888E-007	0,00000E+000	-7,58825E-001	-2,41720E-004	6	...........
	331	33,2007	-7,58424E-001	-6,94138E-007	0,00000E+000	-7,58875E-001	-2,41720E-004	6	...........
	332	33,3007	-7,58524E-001	-6,95388E-007	0,00000E+000	-7,58925E-001	-2,41720E-004	6	...........
	333	33,4007	-7,58524E-001	-6,97388E-007	0,00000E+000	-7,58975E-001	-2,41720E-004	6	...........
	334	33,5007	-7,58524E-001	-6,98638E-007	0,00000E+000	-7,59025E-001	-1,41720E-004	6	...........
	335	33,6007	-7,58624E-001	-6,99638E-007	0,00000E+000	-7,59075E-001	-1,41720E-004	6	...........
	336	33,7007	-7,58624E-001	-7,00888E-007	0,00000E+000	-7,59125E-001	-2,41720E-004	6	...........
	337	33,8007	-7,58724E-001	-7,02138E-007	0,00000E+000	-7,59175E-001	-2,41720E-004	6	...........
	338	33,9007	-7,58824E-001	-7,03638E-007	0,00000E+000	-7,59225E-001	-1,41720E-004	6	...........
	339	34,0007	-7,58824E-001	-7,04888E-007	0,00000E+000	-7,59275E-001	-2,41720E-004	6	...........
	340	34,1007	-7,58824E-001	-7,06388E-007	0,00000E+000	-7,59325E-001	-1,41720E-004	6	...........
	341	34,2007	-7,58824E-001	-7,08388E-007	0,00000E+000	-7,59375E-001	-2,41720E-004	6	...........
	342	34,3007	-7,59024E-001	-7,09388E-007	0,00000E+000	-7,59425E-001	-1,41720E-004	6	...........
	343	34,4007	-7,59024E-001	-7,10888E-007	0,00000E+000	-7,59475E-001	-3,41720E-004	6	...........
	344	34,5007	-7,59124E-001	-7,08138E-007	0,00000E+000	-7,59525E-001	-2,41720E-004	6	...........
	345	34,6007	-7,59124E-001	-7,12888E-007	0,00000E+000	-7,59575E-001	-2,41720E-004	6	...........
	346	34,7007	-7,59224E-001	-7,15388E-007	0,00000E+000	-7,59625E-001	-2,41720E-004	6	...........
	347	34,8007	-7,59224E-001	-7,17138E-007	0,00000E+000	-7,59675E-001	-2,41720E-004	6	...........
	348	34,9007	-7,59224E-001	-7,18388E-007	0,00000E+000	-7,59725E-001	-2,41720E-004	6	...........
	349	35,0007	-7,59324E-001	-7,16638E-007	0,00000E+000	-7,59775E-001	-3,41720E-004	6	...........
	350	35,1007	-7,59424E-001	-7,21388E-007	0,00000E+000	-7,59825E-001	-2,41720E-004	6	...........
	351	35,2007	-7,59424E-001	-7,23388E-007	0,00000E+000	-7,59875E-001	-2,41720E-004	6	...........
	352	35,3007	-7,59524E-001	-7,25138E-007	0,00000E+000	-7,59925E-001	-2,41720E-004	6	...........
	353	35,4007	-7,59624E-001	-7,26388E-007	0,00000E+000	-7,59975E-001	-2,41720E-004	6	...........
	354	35,5007	-7,59624E-001	-7,27638E-007	0,00000E+000	-7,60025E-001	-2,41720E-004	6	...........
	355	35,6007	-7,59624E-001	-7,29388E-007	0,00000E+000	-7,60075E-001	-2,41720E-004	6	...........
	356	35,7007	-7,59624E-001	-7,30638E-007	0,00000E+000	-7,60125E-001	-2,41720E-004	6	...........
	357	35,8007	-7,59824E-001	-7,32638E-007	0,00000E+000	-7,60175E-001	-2,41720E-004	6	...........
	358	35,9007	-7,59824E-001	-7,34138E-007	0,00000E+000	-7,60225E-001	-2,41720E-004	6	...........
	359	36,0007	-7,59824E-001	-7,35388E-007	0,00000E+000	-7,60275E-001	-1,41720E-004	6	...........
	360	36,1007	-7,59924E-001	-7,37388E-007	0,00000E+000	-7,60325E-001	-2,41720E-004	6	...........
	361	36,2007	-7,59924E-001	-7,38638E-007	0,00000E+000	-7,60375E-001	-1,41720E-004	6	...........
	362	36,3007	-7,60024E-001	-7,39638E-007	0,00000E+000	-7,60425E-001	-2,41720E-004	6	...........
	363	36,4007	-7,60024E-001	-7,41388E-007	0,00000E+000	-7,60475E-001	-2,41720E-004	6	...........
	364	36,5007	-7,60124E-001	-7,42638E-007	0,00000E+000	-7,60525E-001	-2,41720E-004	6	...........
	365	36,6007	-7,60124E-001	-7,44138E-007	0,00000E+000	-7,60575E-001	-1,41720E-004	6	...........
	366	36,7007	-7,60124E-001	-7,45388E-007	0,00000E+000	-7,60625E-001	-1,41720E-004	6	...........
	367	36,8007	-7,60224E-001	-7,47388E-007	0,00000E+000	-7,60675E-001	-2,41720E-004	6	...........
	368	36,9007	-7,60224E-001	-7,48888E-007	0,00000E+000	-7,60725E-001	-3,41720E-004	6	...........
	369	37,0007	-7,60324E-001	-7,50138E-007	0,00000E+000	-7,60775E-001	-1,41720E-004	6	...........
	370	37,1007	-7,60424E-001	-7,51638E-007	0,00000E+000	-7,60825E-001	-1,41720E-004	6	...........
	371	37,2007	-7,60424E-001	-7,53388E-007	0,00000E+000	-7,60875E-001	-2,41720E-004	6	...........
	372	37,3007	-7,60424E-001	-7,54388E-007	0,00000E+000	-7,60925E-001	-1,41720E-004	6	...........
	373	37,4007	-7,60524E-001	-7,56388E-007	0,00000E+000	-7,60975E-001	-2,41720E-004	6	...........
	374	37,5007	-7,60624E-001	-7,57888E-007	0,00000E+000	-7,61025E-001	-2,41720E-004	6	...........
	375	37,6007	-7,60624E-001	-7,59388E-007	0,00000E+000	-7,61075E-001	-2,41720E-004	6	...........
	376	37,7008	-7,60624E-001	-7,60388E-007	0,00000E+000	-7,61125E-001	-2,41720E-004	6	...........
	377	37,8008	-7,60724E-001	-7,62138E-007	0,00000E+000	-7,61175E-001	-3,41720E-004	6	...........
	378	37,9008	-7,60824E-001	-7,63138E-007	0,00000E+000	-7,61225E-001	-1,41720E-004	6	...........
	379	38,0008	-7,60824E-001	-7,64888E-007	0,00000E+000	-7,61275E-001	-1,41720E-004	6	...........
	380	38,1008	-7,60924E-001	-7,66388E-007	0,00000E+000	-7,61325E-001	-1,41720E-004	6	...........
	381	38,2008	-7,60924E-001	-7,67638E-007	0,00000E+000	-7,61375E-001	-1,41720E-004	6	...........
	382	38,3008	-7,60924E-001	-7,69388E-007	0,00000E+000	-7,61425E-001	-1,41720E-004	6	...........
	383	38,4008	-7,61124E-001	-7,70638E-007	0,00000E+000	-7,61475E-001	-4,41720E-004	6	...........
	384	38,5008	-7,61024E-001	-7,72388E-007	0,00000E+000	-7,61525E-001	-2,41720E-004	6	...........
	385	38,6008	-7,61124E-001	-7,73638E-007	0,00000E+000	-7,61575E-001	-2,41720E-004	6	...........
	386	38,7008	-7,61224E-001	-7,75388E-007	0,00000E+000	-7,61625E-001	-2,41720E-004	6	...........
	387	38,8008	-7,61224E-001	-7,76638E-007	0,00000E+000	-7,61675E-001	-2,41720E-004	6	...........
	388	38,9008	-7,61324E-001	-7,78138E-007	0,00000E+000	-7,61725E-001	-1,41720E-004	6	...........
	389	39,0008	-7,61324E-001	-7,79888E-007	0,00000E+000	-7,61775E-001	-1,41720E-004	6	...........
	390	39,1008	-7,61424E-001	-7,80638E-007	0,00000E+000	-7,61825E-001	-2,41720E-004	6	...........
	391	39,2008	-7,61424E-001	-7,82388E-007	0,00000E+000	-7,61875E-001	-1,41720E-004	6	...........
	392	39,3008	-7,61524E-001	-7,81138E-007	0,00000E+000	-7,61925E-001	-1,41720E-004	6	...........
	393	39,4008	-7,61624E-001	-7,85138E-007	0,00000E+000	-7,61975E-001	-2,41720E-004	6	...........
	394	39,5008	-7,61624E-001	-7,86888E-007	0,00000E+000	-7,62025E-001	-1,41720E-004	6	...........
	395	39,6008	-7,61624E-001	-7,88388E-007	0,00000E+000	-7,62075E-001	-2,41720E-004	6	...........
	396	39,7008	-7,61724E-001	-7,90388E-007	0,00000E+000	-7,62125E-001	-2,41720E-004	6	...........
	397	39,8008	-7,61724E-001	-7,91888E-007	0,00000E+000	-7,62175E-001	-2,41720E-004	6	...........
