Repository: matsssk/AA6060_ML

# Master_python_all_data

This repository is a code base by the author Mats Stensrud Skui
This work was carried out spring 2023 as a part of the author's master thesis at Institute of Material Science (IMA) at NTNU Trondheim

File: raw_data_without_gamry_noise/ph11,2.DTA (part 1 of 51)
EXPLAIN
TAG	CYCPOL
TITLE	LABEL	Mats	Test Identifier
DATE	LABEL	25.4.2023	Date
TIME	LABEL	12.18.28	Time
NOTES	NOTES	1	Notes...
	
PSTAT	PSTAT	PCI4G750-47063	Potentiostat
VINIT	POTEN	0,00000E+000	T	Initial E (V)
VAPEX	POTEN	-3,50000E-001	T	Apex E (V)
VFINAL	POTEN	3,50000E-001	T	Final E (V)
ILIMIT	QUANT	9,00000E+000	Apex I (mA/cm^2)
SCANFWD	QUANT	5,00000E-001	Forward Scan (mV/s)
SCANREV	QUANT	5,00000E-001	Reverse Scan (mV/s)
SAMPLETIME	QUANT	1,00000E-001	Sample Period (s)
AREA	QUANT	1,00000E+000	Sample Area (cm^2)
DENSITY	QUANT	2,70000E+000	Density (g/cm^3)
EQUIV	QUANT	2,79200E+001	Equiv. Wt
IRCOMP	TOGGLE	F	IR Comp
EQDELAY	QUANT	0,00000E+000	Equil. Time (s)
EOC	QUANT	-1,415714	Open Circuit (V)
SEQUENCER	TOGGLE	TRUE	Run as Sequence
PSTATMODEL	IQUANT	37	Pstat Model
PSTATSECTION	LABEL	PCI4G750-47063	Pstat Section
PSTATSERIALNO	LABEL	47063	Pstat Serial Number
CTRLMODE	IQUANT	1	Control Mode
IESTAB	IQUANT	2	I/E Stability
CASPEED	IQUANT	2	Control Amp Speed
CONVENTION	IQUANT	1	Current Convention
ICHRANGE	IQUANT	2	Ich Range
ICHRANGEMODE	TOGGLE	T	Ich Auto Range
ICHOFFSETENABLE	TOGGLE	F	Ich Offset Enable
ICHOFFSET	QUANT	0	Ich Offset (V)
ICHFILTER	IQUANT	3	Ich Filter
VCHRANGE	IQUANT	3	Vch Range
VCHRANGEMODE	TOGGLE	T	Vch Auto Range
VCHOFFSETENABLE	TOGGLE	F	Vch Offset Enable
VCHOFFSET	QUANT	0	Vch Offset (V)
VCHFILTER	IQUANT	3	Vch Filter
ACHRANGE	IQUANT	0	Ach Range
IERANGELOWERLIMIT	IQUANT	4	I/E Range Lower Limit
IERANGEMODE	TOGGLE	T	I/E AutoRange
IERANGE	IQUANT	10	I/E Range
POSFEEDENABLE	TOGGLE	F	Positive Feedback IR Comp
POSFEEDRESISTANCE	QUANT	0	Positive Feedback Resistance (ohm)
DCCALDATE	LABEL	15.11.2022	DC Calibration Date
ACCALDATE	LABEL	15.11.2022	AC Calibration Date
FRAMEWORKVERSION	QUANT	6,33	Framework Version
CURVE	TABLE	21002
	Pt	T	Vf	Im	Vu	Sig	Ach	IERange	Over
	#	s	V vs. Ref.	A	V	V	V	#	bits
	0	0,100002	-1,41517E+000	6,61362E-007	0,00000E+000	-1,41571E+000	-4,17200E-005	6	...........
	1	0,200004	-1,41501E+000	6,20362E-007	0,00000E+000	-1,41571E+000	-4,17200E-005	6	...........
	2	0,300006	-1,41521E+000	4,33362E-007	0,00000E+000	-1,41576E+000	5,82800E-005	6	...........
	3	0,400008	-1,41511E+000	1,33608E-007	0,00000E+000	-1,41581E+000	-4,17200E-005	5	...........
	4	0,50001	-1,41521E+000	3,19582E-008	0,00000E+000	-1,41586E+000	5,82800E-005	5	...........
	5	0,600012	-1,41521E+000	-1,67366E-008	0,00000E+000	-1,41591E+000	5,82800E-005	4	...........
	6	0,700014	-1,41521E+000	-3,97191E-008	0,00000E+000	-1,41596E+000	-1,41720E-004	4	...........
	7	0,800016	-1,41531E+000	-6,34991E-008	0,00000E+000	-1,41601E+000	-4,17200E-005	4	...........
	8	0,900018	-1,41521E+000	-8,19366E-008	0,00000E+000	-1,41606E+000	-1,41720E-004	4	....ih..i..
	9	1,00002	-1,41541E+000	-5,62317E-007	0,00000E+000	-1,41611E+000	-4,17200E-005	5	.....h.....
	10	1,10002	-1,41541E+000	-6,37767E-007	0,00000E+000	-1,41616E+000	-4,17200E-005	5	...........
	11	1,20002	-1,41531E+000	-7,41342E-007	0,00000E+000	-1,41621E+000	-1,41720E-004	5	...........
	12	1,30003	-1,41561E+000	-1,49989E-006	0,00000E+000	-1,41626E+000	5,82800E-005	6	...........
	13	1,40003	-1,41581E+000	-1,39414E-006	0,00000E+000	-1,41631E+000	-4,17200E-005	6	...........
	14	1,50003	-1,41581E+000	-1,59464E-006	0,00000E+000	-1,41636E+000	-4,17200E-005	6	...........
	15	1,60003	-1,41581E+000	-1,69989E-006	0,00000E+000	-1,41641E+000	-1,41720E-004	6	...........
	16	1,70003	-1,41581E+000	-1,80339E-006	0,00000E+000	-1,41646E+000	-4,17200E-005	6	...........
	17	1,80004	-1,41581E+000	-1,90989E-006	0,00000E+000	-1,41651E+000	-1,41720E-004	6	...........
	18	1,90004	-1,41581E+000	-2,01639E-006	0,00000E+000	-1,41656E+000	5,82800E-005	6	...........
	19	2,00004	-1,41591E+000	-2,11539E-006	0,00000E+000	-1,41661E+000	5,82800E-005	6	...........
	20	2,10004	-1,41601E+000	-2,22264E-006	0,00000E+000	-1,41666E+000	5,82800E-005	6	...........
	21	2,20004	-1,41601E+000	-2,31689E-006	0,00000E+000	-1,41671E+000	-1,41720E-004	6	...........
	22	2,30005	-1,41601E+000	-2,41289E-006	0,00000E+000	-1,41676E+000	5,82800E-005	6	...........
	23	2,40005	-1,41611E+000	-2,50714E-006	0,00000E+000	-1,41681E+000	-4,17200E-005	6	...........
	24	2,50005	-1,41611E+000	-2,59739E-006	0,00000E+000	-1,41686E+000	-4,17200E-005	6	...........
	25	2,60005	-1,41621E+000	-2,69439E-006	0,00000E+000	-1,41691E+000	-4,17200E-005	6	...........
	26	2,70005	-1,41621E+000	-2,78139E-006	0,00000E+000	-1,41696E+000	-4,17200E-005	6	...........
	27	2,80006	-1,41621E+000	-2,87464E-006	0,00000E+000	-1,41701E+000	5,82800E-005	6	...........
	28	2,90006	-1,41631E+000	-2,96614E-006	0,00000E+000	-1,41706E+000	-4,17200E-005	6	...........
	29	3,00006	-1,41641E+000	-3,04639E-006	0,00000E+000	-1,41711E+000	-4,17200E-005	6	...........
	30	3,10006	-1,41641E+000	-3,13089E-006	0,00000E+000	-1,41716E+000	-1,41720E-004	6	...........
	31	3,20006	-1,41641E+000	-3,20564E-006	0,00000E+000	-1,41721E+000	-1,41720E-004	6	...........
	32	3,30007	-1,41651E+000	-3,28589E-006	0,00000E+000	-1,41726E+000	-4,17200E-005	6	...........
	33	3,40007	-1,41661E+000	-3,35864E-006	0,00000E+000	-1,41731E+000	5,82800E-005	6	...........
	34	3,50007	-1,41661E+000	-3,42789E-006	0,00000E+000	-1,41736E+000	-4,17200E-005	6	...........
	35	3,60007	-1,41661E+000	-3,49589E-006	0,00000E+000	-1,41741E+000	-1,41720E-004	6	...........
	36	3,70007	-1,41671E+000	-3,57464E-006	0,00000E+000	-1,41746E+000	-4,17200E-005	6	...........
	37	3,80008	-1,41681E+000	-3,64839E-006	0,00000E+000	-1,41751E+000	-1,41720E-004	6	...........
	38	3,90008	-1,41681E+000	-3,71539E-006	0,00000E+000	-1,41756E+000	-4,17200E-005	6	...........
	39	4,00008	-1,41681E+000	-3,79389E-006	0,00000E+000	-1,41761E+000	-4,17200E-005	6	...........
	40	4,10008	-1,41691E+000	-3,86389E-006	0,00000E+000	-1,41766E+000	-4,17200E-005	6	...........
	41	4,20008	-1,41691E+000	-3,93239E-006	0,00000E+000	-1,41771E+000	-4,17200E-005	6	...........
	42	4,30009	-1,41711E+000	-3,99914E-006	0,00000E+000	-1,41776E+000	-1,41720E-004	6	...........
	43	4,40009	-1,41711E+000	-4,06264E-006	0,00000E+000	-1,41781E+000	5,82800E-005	6	...........
	44	4,50009	-1,41711E+000	-4,12839E-006	0,00000E+000	-1,41786E+000	-4,17200E-005	6	...........
	45	4,60009	-1,41721E+000	-4,19589E-006	0,00000E+000	-1,41791E+000	-1,41720E-004	6	...........
	46	4,70009	-1,41721E+000	-4,25439E-006	0,00000E+000	-1,41796E+000	-4,17200E-005	6	...........
	47	4,8001	-1,41741E+000	-4,32439E-006	0,00000E+000	-1,41801E+000	-4,17200E-005	6	...........
	48	4,9001	-1,41741E+000	-4,39039E-006	0,00000E+000	-1,41806E+000	5,82800E-005	6	...........
	49	5,0001	-1,41741E+000	-4,45339E-006	0,00000E+000	-1,41811E+000	-4,17200E-005	6	...........
	50	5,1001	-1,41741E+000	-4,51889E-006	0,00000E+000	-1,41816E+000	-4,17200E-005	6	...........
	51	5,2001	-1,41741E+000	-4,58039E-006	0,00000E+000	-1,41821E+000	5,82800E-005	6	...........
	52	5,30011	-1,41751E+000	-4,64139E-006	0,00000E+000	-1,41826E+000	-4,17200E-005	6	...........
	53	5,40011	-1,41761E+000	-4,69439E-006	0,00000E+000	-1,41831E+000	5,82800E-005	6	...........
	54	5,50011	-1,41761E+000	-4,76589E-006	0,00000E+000	-1,41836E+000	-4,17200E-005	6	...........
	55	5,60011	-1,41771E+000	-4,82489E-006	0,00000E+000	-1,41841E+000	5,82800E-005	6	...........
	56	5,70011	-1,41771E+000	-4,88614E-006	0,00000E+000	-1,41846E+000	5,82800E-005	6	...........
	57	5,80012	-1,41771E+000	-4,95839E-006	0,00000E+000	-1,41851E+000	-4,17200E-005	6	...........
	58	5,90012	-1,41771E+000	-5,09589E-006	0,00000E+000	-1,41856E+000	-4,17200E-005	6	...........
	59	6,00012	-1,41781E+000	-5,15864E-006	0,00000E+000	-1,41861E+000	-4,17200E-005	6	...........
	60	6,10012	-1,41791E+000	-5,21039E-006	0,00000E+000	-1,41866E+000	5,82800E-005	6	...........
	61	6,20012	-1,41801E+000	-5,26289E-006	0,00000E+000	-1,41871E+000	5,82800E-005	6	...........
	62	6,30013	-1,41801E+000	-5,31064E-006	0,00000E+000	-1,41876E+000	-4,17200E-005	6	...........
	63	6,40013	-1,41801E+000	-5,36264E-006	0,00000E+000	-1,41881E+000	-4,17200E-005	6	...........
	64	6,50013	-1,41811E+000	-5,41039E-006	0,00000E+000	-1,41886E+000	-4,17200E-005	6	...........
	65	6,60013	-1,41811E+000	-5,45814E-006	0,00000E+000	-1,41891E+000	-4,17200E-005	6	...........
	66	6,70013	-1,41821E+000	-5,51314E-006	0,00000E+000	-1,41896E+000	-4,17200E-005	6	...........
	67	6,80014	-1,41821E+000	-5,56389E-006	0,00000E+000	-1,41901E+000	-4,17200E-005	6	...........
	68	6,90014	-1,41831E+000	-5,61589E-006	0,00000E+000	-1,41906E+000	5,82800E-005	6	...........
	69	7,00014	-1,41841E+000	-5,66664E-006	0,00000E+000	-1,41911E+000	-4,17200E-005	6	...........
	70	7,10014	-1,41841E+000	-5,71739E-006	0,00000E+000	-1,41916E+000	-1,41720E-004	6	...........
	71	7,20014	-1,41841E+000	-5,76514E-006	0,00000E+000	-1,41921E+000	5,82800E-005	6	...........
	72	7,30015	-1,41851E+000	-5,81589E-006	0,00000E+000	-1,41926E+000	-4,17200E-005	6	...........
	73	7,40015	-1,41851E+000	-5,86739E-006	0,00000E+000	-1,41931E+000	-4,17200E-005	6	...........
	74	7,50015	-1,41851E+000	-5,91239E-006	0,00000E+000	-1,41936E+000	-4,17200E-005	6	...........
	75	7,60015	-1,41861E+000	-5,96539E-006	0,00000E+000	-1,41941E+000	-4,17200E-005	6	...........
	76	7,70015	-1,41871E+000	-6,02389E-006	0,00000E+000	-1,41946E+000	-1,41720E-004	6	...........
	77	7,80016	-1,41881E+000	-6,07589E-006	0,00000E+000	-1,41951E+000	-4,17200E-005	6	...........
	78	7,90016	-1,41901E+000	-6,12639E-006	0,00000E+000	-1,41956E+000	-4,17200E-005	6	...........
	79	8,00016	-1,41901E+000	-6,18539E-006	0,00000E+000	-1,41961E+000	-4,17200E-005	6	...........
	80	8,10016	-1,41901E+000	-6,23439E-006	0,00000E+000	-1,41966E+000	-4,17200E-005	6	...........
	81	8,20016	-1,41901E+000	-6,28439E-006	0,00000E+000	-1,41971E+000	1,58280E-004	6	...........
	82	8,30017	-1,41901E+000	-6,33789E-006	0,00000E+000	-1,41976E+000	-4,17200E-005	6	...........
	83	8,40017	-1,41901E+000	-6,38939E-006	0,00000E+000	-1,41981E+000	-1,41720E-004	6	...........
	84	8,50017	-1,41921E+000	-6,44389E-006	0,00000E+000	-1,41986E+000	-4,17200E-005	6	...........
	85	8,60017	-1,41911E+000	-6,50139E-006	0,00000E+000	-1,41991E+000	-4,17200E-005	6	...........
	86	8,70017	-1,41921E+000	-6,54789E-006	0,00000E+000	-1,41996E+000	-1,41720E-004	6	...........
	87	8,80018	-1,41921E+000	-6,59639E-006	0,00000E+000	-1,42001E+000	-4,17200E-005	6	...........
	88	8,90018	-1,41931E+000	-6,64939E-006	0,00000E+000	-1,42006E+000	-4,17200E-005	6	...........
	89	9,00018	-1,41931E+000	-6,70139E-006	0,00000E+000	-1,42011E+000	5,82800E-005	6	...........
	90	9,10018	-1,41951E+000	-8,34512E-006	0,00000E+000	-1,42016E+000	-4,17200E-005	7	...........
	91	9,20018	-1,41951E+000	-6,51512E-006	0,00000E+000	-1,42021E+000	5,82800E-005	7	...........
	92	9,30019	-1,41961E+000	-7,36762E-006	0,00000E+000	-1,42026E+000	-4,17200E-005	7	...........
	93	9,40019	-1,41961E+000	-7,30262E-006	0,00000E+000	-1,42031E+000	5,82800E-005	7	...........
	94	9,5002	-1,41961E+000	-7,33262E-006	0,00000E+000	-1,42036E+000	5,82800E-005	7	...........
	95	9,6002	-1,41971E+000	-7,35012E-006	0,00000E+000	-1,42041E+000	-1,41720E-004	7	...........
	96	9,7002	-1,41971E+000	-7,41262E-006	0,00000E+000	-1,42046E+000	5,82800E-005	7	...........
	97	9,8002	-1,41981E+000	-6,80762E-006	0,00000E+000	-1,42051E+000	5,82800E-005	7	...........
	98	9,9002	-1,41991E+000	-5,70262E-006	0,00000E+000	-1,42056E+000	-4,17200E-005	7	...........
	99	10,0002	-1,41981E+000	-4,22664E-006	0,00000E+000	-1,42061E+000	-4,17200E-005	6	...........
	100	10,1002	-1,42001E+000	-3,40864E-006	0,00000E+000	-1,42066E+000	-1,41720E-004	6	...........
	101	10,2002	-1,42001E+000	-2,48664E-006	0,00000E+000	-1,42071E+000	-4,17200E-005	6	...........
	102	10,3002	-1,42001E+000	-1,71039E-006	0,00000E+000	-1,42076E+000	-4,17200E-005	6	...........
	103	10,4002	-1,42001E+000	-1,00464E-006	0,00000E+000	-1,42081E+000	5,82800E-005	6	...........
	104	10,5002	-1,42021E+000	-3,68638E-007	0,00000E+000	-1,42086E+000	-1,41720E-004	6	...........
	105	10,6002	-1,42021E+000	9,52832E-008	0,00000E+000	-1,42091E+000	-4,17200E-005	5	...........
	106	10,7002	-1,42031E+000	3,99758E-007	0,00000E+000	-1,42096E+000	-1,41720E-004	5	...........
	107	10,8002	-1,42061E+000	6,77458E-007	0,00000E+000	-1,42101E+000	-4,17200E-005	5	....ih.....
	108	10,9002	-1,42041E+000	1,79686E-006	0,00000E+000	-1,42106E+000	-4,17200E-005	6	.....h.....
	109	11,0002	-1,42061E+000	1,81711E-006	0,00000E+000	-1,42111E+000	-1,41720E-004	6	...........
	110	11,1002	-1,42061E+000	2,21686E-006	0,00000E+000	-1,42116E+000	-4,17200E-005	6	...........
	111	11,2002	-1,42061E+000	2,46161E-006	0,00000E+000	-1,42121E+000	5,82800E-005	6	...........
	112	11,3002	-1,42061E+000	2,68711E-006	0,00000E+000	-1,42126E+000	5,82800E-005	6	...........
	113	11,4002	-1,42061E+000	2,86886E-006	0,00000E+000	-1,42131E+000	-1,41720E-004	6	...........
	114	11,5002	-1,42061E+000	3,02161E-006	0,00000E+000	-1,42136E+000	-4,17200E-005	6	...........
	115	11,6002	-1,42081E+000	3,14686E-006	0,00000E+000	-1,42141E+000	5,82800E-005	6	...........
	116	11,7002	-1,42081E+000	3,24911E-006	0,00000E+000	-1,42146E+000	-1,41720E-004	6	...........
	117	11,8002	-1,42091E+000	3,32436E-006	0,00000E+000	-1,42151E+000	-4,17200E-005	6	...........
	118	11,9002	-1,42091E+000	3,38286E-006	0,00000E+000	-1,42156E+000	-4,17200E-005	6	...........
	119	12,0002	-1,42101E+000	3,42336E-006	0,00000E+000	-1,42161E+000	5,82800E-005	6	...........
	120	12,1002	-1,42101E+000	3,45311E-006	0,00000E+000	-1,42166E+000	-4,17200E-005	6	...........
	121	12,2002	-1,42101E+000	3,46086E-006	0,00000E+000	-1,42171E+000	-4,17200E-005	6	...........
	122	12,3002	-1,42111E+000	3,45836E-006	0,00000E+000	-1,42176E+000	-4,17200E-005	6	...........
	123	12,4002	-1,42121E+000	3,43136E-006	0,00000E+000	-1,42181E+000	-4,17200E-005	6	...........
	124	12,5002	-1,42121E+000	3,40686E-006	0,00000E+000	-1,42186E+000	-4,17200E-005	6	...........
	125	12,6003	-1,42121E+000	3,37411E-006	0,00000E+000	-1,42191E+000	5,82800E-005	6	...........
	126	12,7003	-1,42131E+000	3,32086E-006	0,00000E+000	-1,42196E+000	5,82800E-005	6	...........
	127	12,8003	-1,42131E+000	3,26386E-006	0,00000E+000	-1,42201E+000	-4,17200E-005	6	...........
	128	12,9003	-1,42141E+000	3,20736E-006	0,00000E+000	-1,42206E+000	-4,17200E-005	6	...........
	129	13,0003	-1,42141E+000	3,15311E-006	0,00000E+000	-1,42211E+000	-4,17200E-005	6	...........
	130	13,1003	-1,42151E+000	3,08486E-006	0,00000E+000	-1,42216E+000	-1,41720E-004	6	...........
	131	13,2003	-1,42161E+000	3,00611E-006	0,00000E+000	-1,42221E+000	5,82800E-005	6	...........
	132	13,3003	-1,42161E+000	2,91786E-006	0,00000E+000	-1,42226E+000	5,82800E-005	6	...........
	133	13,4003	-1,42171E+000	2,83161E-006	0,00000E+000	-1,42231E+000	-4,17200E-005	6	...........
	134	13,5003	-1,42171E+000	2,74686E-006	0,00000E+000	-1,42236E+000	5,82800E-005	6	...........
	135	13,6003	-1,42171E+000	2,65786E-006	0,00000E+000	-1,42241E+000	-4,17200E-005	6	...........
	136	13,7003	-1,42181E+000	2,55961E-006	0,00000E+000	-1,42246E+000	-4,17200E-005	6	...........
	137	13,8003	-1,42191E+000	2,46286E-006	0,00000E+000	-1,42251E+000	-4,17200E-005	6	...........
	138	13,9003	-1,42191E+000	2,36636E-006	0,00000E+000	-1,42256E+000	-4,17200E-005	6	...........
	139	14,0003	-1,42201E+000	2,26786E-006	0,00000E+000	-1,42261E+000	5,82800E-005	6	...........
	140	14,1003	-1,42201E+000	2,17236E-006	0,00000E+000	-1,42266E+000	-4,17200E-005	6	...........
	141	14,2003	-1,42221E+000	2,06436E-006	0,00000E+000	-1,42271E+000	-1,41720E-004	6	...........
	142	14,3003	-1,42221E+000	1,96336E-006	0,00000E+000	-1,42276E+000	-4,17200E-005	6	...........
	143	14,4003	-1,42221E+000	1,85811E-006	0,00000E+000	-1,42281E+000	-4,17200E-005	6	...........
	144	14,5003	-1,42221E+000	1,74886E-006	0,00000E+000	-1,42286E+000	5,82800E-005	6	...........
	145	14,6003	-1,42221E+000	1,63561E-006	0,00000E+000	-1,42291E+000	-4,17200E-005	6	...........
	146	14,7003	-1,42231E+000	1,53411E-006	0,00000E+000	-1,42296E+000	-4,17200E-005	6	...........
	147	14,8003	-1,42231E+000	1,42786E-006	0,00000E+000	-1,42301E+000	-4,17200E-005	6	...........
	148	14,9003	-1,42241E+000	1,31511E-006	0,00000E+000	-1,42306E+000	5,82800E-005	6	...........
	149	15,0003	-1,42241E+000	1,20986E-006	0,00000E+000	-1,42311E+000	-4,17200E-005	6	...........
	150	15,1003	-1,42241E+000	1,10286E-006	0,00000E+000	-1,42316E+000	-4,17200E-005	6	...........
	151	15,2003	-1,42251E+000	1,00486E-006	0,00000E+000	-1,42321E+000	-4,17200E-005	6	...........
	152	15,3003	-1,42251E+000	8,95862E-007	0,00000E+000	-1,42326E+000	-1,41720E-004	6	...........
	153	15,4003	-1,42261E+000	7,85612E-007	0,00000E+000	-1,42331E+000	5,82800E-005	6	...........
	154	15,5003	-1,42261E+000	6,70612E-007	0,00000E+000	-1,42336E+000	-1,41720E-004	6	...........
	155	15,6003	-1,42281E+000	5,60362E-007	0,00000E+000	-1,42341E+000	-4,17200E-005	6	...........
	156	15,7003	-1,42281E+000	2,51483E-007	0,00000E+000	-1,42346E+000	-4,17200E-005	5	...........
	157	15,8003	-1,42281E+000	2,08633E-007	0,00000E+000	-1,42351E+000	5,82800E-005	5	...........
	158	15,9003	-1,42281E+000	1,45708E-007	0,00000E+000	-1,42356E+000	-4,17200E-005	5	...........
	159	16,0003	-1,42291E+000	8,31832E-008	0,00000E+000	-1,42361E+000	5,82800E-005	5	...........
	160	16,1003	-1,42291E+000	2,22082E-008	0,00000E+000	-1,42366E+000	5,82800E-005	5	...........
	161	16,2003	-1,42311E+000	-8,78659E-009	0,00000E+000	-1,42371E+000	-4,17200E-005	4	...........
	162	16,3003	-1,42301E+000	-2,19191E-008	0,00000E+000	-1,42376E+000	-4,17200E-005	4	...........
	163	16,4003	-1,42301E+000	-3,48741E-008	0,00000E+000	-1,42381E+000	-4,17200E-005	4	...........
	164	16,5003	-1,42311E+000	-4,93266E-008	0,00000E+000	-1,42386E+000	5,82800E-005	4	...........
	165	16,6003	-1,42311E+000	-6,43466E-008	0,00000E+000	-1,42391E+000	-4,17200E-005	4	...........
	166	16,7003	-1,42321E+000	-7,90941E-008	0,00000E+000	-1,42396E+000	-1,41720E-004	4	...........
	167	16,8003	-1,42321E+000	-4,96567E-007	0,00000E+000	-1,42401E+000	-4,17200E-005	5	...........
	168	16,9003	-1,42331E+000	-5,42017E-007	0,00000E+000	-1,42406E+000	-4,17200E-005	5	...........
	169	17,0003	-1,42331E+000	-6,09492E-007	0,00000E+000	-1,42411E+000	-1,41720E-004	5	...........
	170	17,1003	-1,42331E+000	-6,79492E-007	0,00000E+000	-1,42416E+000	-4,17200E-005	5	...........
	171	17,2003	-1,42351E+000	-1,38064E-006	0,00000E+000	-1,42421E+000	-4,17200E-005	6	...........
	172	17,3003	-1,42361E+000	-1,26739E-006	0,00000E+000	-1,42426E+000	-4,17200E-005	6	...........
	173	17,4003	-1,42381E+000	-1,43739E-006	0,00000E+000	-1,42431E+000	5,82800E-005	6	...........
	174	17,5003	-1,42381E+000	-1,51589E-006	0,00000E+000	-1,42436E+000	5,82800E-005	6	...........
	175	17,6004	-1,42381E+000	-1,61064E-006	0,00000E+000	-1,42441E+000	-4,17200E-005	6	...........
	176	17,7004	-1,42381E+000	-1,70139E-006	0,00000E+000	-1,42446E+000	-4,17200E-005	6	...........
	177	17,8004	-1,42381E+000	-1,78639E-006	0,00000E+000	-1,42451E+000	-4,17200E-005	6	...........
	178	17,9004	-1,42381E+000	-1,88039E-006	0,00000E+000	-1,42456E+000	-1,41720E-004	6	...........
	179	18,0004	-1,42381E+000	-1,96489E-006	0,00000E+000	-1,42461E+000	5,82800E-005	6	...........
	180	18,1004	-1,42401E+000	-2,05189E-006	0,00000E+000	-1,42466E+000	-4,17200E-005	6	...........
	181	18,2004	-1,42401E+000	-2,14439E-006	0,00000E+000	-1,42471E+000	-1,41720E-004	6	...........
	182	18,3004	-1,42401E+000	-2,23539E-006	0,00000E+000	-1,42476E+000	-4,17200E-005	6	...........
	183	18,4004	-1,42411E+000	-2,32739E-006	0,00000E+000	-1,42481E+000	5,82800E-005	6	...........
	184	18,5004	-1,42411E+000	-2,41539E-006	0,00000E+000	-1,42486E+000	-4,17200E-005	6	...........
	185	18,6004	-1,42421E+000	-2,50814E-006	0,00000E+000	-1,42491E+000	-4,17200E-005	6	...........
	186	18,7004	-1,42421E+000	-2,58539E-006	0,00000E+000	-1,42496E+000	-4,17200E-005	6	...........
	187	18,8004	-1,42431E+000	-2,67639E-006	0,00000E+000	-1,42501E+000	-4,17200E-005	6	...........
	188	18,9004	-1,42431E+000	-2,76839E-006	0,00000E+000	-1,42506E+000	-1,41720E-004	6	...........
	189	19,0004	-1,42441E+000	-2,85214E-006	0,00000E+000	-1,42511E+000	-4,17200E-005	6	...........
	190	19,1004	-1,42441E+000	-2,94339E-006	0,00000E+000	-1,42516E+000	-4,17200E-005	6	...........
	191	19,2004	-1,42441E+000	-3,02664E-006	0,00000E+000	-1,42521E+000	-4,17200E-005	6	...........
	192	19,3004	-1,42451E+000	-3,11464E-006	0,00000E+000	-1,42526E+000	5,82800E-005	6	...........
	193	19,4004	-1,42461E+000	-3,20289E-006	0,00000E+000	-1,42531E+000	-4,17200E-005	6	...........
	194	19,5004	-1,42461E+000	-3,29464E-006	0,00000E+000	-1,42536E+000	5,82800E-005	6	...........
	195	19,6004	-1,42461E+000	-3,38439E-006	0,00000E+000	-1,42541E+000	-4,17200E-005	6	...........
	196	19,7004	-1,42471E+000	-3,47289E-006	0,00000E+000	-1,42546E+000	-4,17200E-005	6	...........
	197	19,8004	-1,42481E+000	-3,55589E-006	0,00000E+000	-1,42551E+000	-4,17200E-005	6	...........
	198	19,9004	-1,42481E+000	-3,64064E-006	0,00000E+000	-1,42556E+000	5,82800E-005	6	...........
	199	20,0004	-1,42491E+000	-3,72139E-006	0,00000E+000	-1,42561E+000	-4,17200E-005	6	...........
	200	20,1004	-1,42491E+000	-3,80264E-006	0,00000E+000	-1,42566E+000	-1,41720E-004	6	...........
	201	20,2004	-1,42501E+000	-3,88789E-006	0,00000E+000	-1,42571E+000	-1,41720E-004	6	...........
	202	20,3004	-1,42501E+000	-3,97464E-006	0,00000E+000	-1,42576E+000	-4,17200E-005	6	...........
	203	20,4004	-1,42501E+000	-4,06164E-006	0,00000E+000	-1,42581E+000	-4,17200E-005	6	...........
	204	20,5004	-1,42511E+000	-4,15039E-006	0,00000E+000	-1,42586E+000	5,82800E-005	6	...........
	205	20,6004	-1,42521E+000	-4,22864E-006	0,00000E+000	-1,42591E+000	-4,17200E-005	6	...........
	206	20,7004	-1,42541E+000	-4,30789E-006	0,00000E+000	-1,42596E+000	-4,17200E-005	6	...........
	207	20,8004	-1,42541E+000	-4,39464E-006	0,00000E+000	-1,42601E+000	5,82800E-005	6	...........
	208	20,9004	-1,42541E+000	-4,47739E-006	0,00000E+000	-1,42606E+000	-1,41720E-004	6	...........
	209	21,0004	-1,42541E+000	-4,55439E-006	0,00000E+000	-1,42611E+000	-4,17200E-005	6	...........
	210	21,1004	-1,42541E+000	-4,63439E-006	0,00000E+000	-1,42616E+000	5,82800E-005	6	...........
	211	21,2004	-1,42541E+000	-4,72089E-006	0,00000E+000	-1,42621E+000	-4,17200E-005	6	...........
	212	21,3004	-1,42551E+000	-4,79364E-006	0,00000E+000	-1,42626E+000	-1,41720E-004	6	...........
	213	21,4004	-1,42561E+000	-4,85789E-006	0,00000E+000	-1,42631E+000	5,82800E-005	6	...........
	214	21,5004	-1,42561E+000	-4,92864E-006	0,00000E+000	-1,42636E+000	-4,17200E-005	6	...........
	215	21,6004	-1,42561E+000	-4,99839E-006	0,00000E+000	-1,42641E+000	-4,17200E-005	6	...........
	216	21,7004	-1,42571E+000	-5,07214E-006	0,00000E+000	-1,42646E+000	-4,17200E-005	6	...........
	217	21,8004	-1,42571E+000	-5,14939E-006	0,00000E+000	-1,42651E+000	5,82800E-005	6	...........
	218	21,9004	-1,42581E+000	-5,22564E-006	0,00000E+000	-1,42656E+000	-4,17200E-005	6	...........
	219	22,0004	-1,42581E+000	-5,29889E-006	0,00000E+000	-1,42661E+000	-1,41720E-004	6	...........
	220	22,1004	-1,42591E+000	-5,36989E-006	0,00000E+000	-1,42666E+000	5,82800E-005	6	...........
	221	22,2004	-1,42601E+000	-5,44964E-006	0,00000E+000	-1,42671E+000	-4,17200E-005	6	...........
	222	22,3004	-1,42601E+000	-5,52789E-006	0,00000E+000	-1,42676E+000	-4,17200E-005	6	...........
	223	22,4004	-1,42601E+000	-5,60064E-006	0,00000E+000	-1,42681E+000	5,82800E-005	6	...........
	224	22,5005	-1,42601E+000	-5,67639E-006	0,00000E+000	-1,42686E+000	-4,17200E-005	6	...........
	225	22,6005	-1,42611E+000	-5,74939E-006	0,00000E+000	-1,42691E+000	-4,17200E-005	6	...........
	226	22,7005	-1,42621E+000	-5,82389E-006	0,00000E+000	-1,42696E+000	-1,41720E-004	6	...........
	227	22,8005	-1,42621E+000	-5,90239E-006	0,00000E+000	-1,42701E+000	5,82800E-005	6	...........
	228	22,9005	-1,42621E+000	-5,98164E-006	0,00000E+000	-1,42706E+000	5,82800E-005	6	...........
	229	23,0005	-1,42641E+000	-6,06464E-006	0,00000E+000	-1,42711E+000	-1,41720E-004	6	...........
	230	23,1005	-1,42641E+000	-6,14389E-006	0,00000E+000	-1,42716E+000	-1,41720E-004	6	...........
	231	23,2005	-1,42641E+000	-6,21989E-006	0,00000E+000	-1,42721E+000	-4,17200E-005	6	...........
	232	23,3005	-1,42651E+000	-6,29189E-006	0,00000E+000	-1,42726E+000	-4,17200E-005	6	...........
	233	23,4005	-1,42651E+000	-6,36989E-006	0,00000E+000	-1,42731E+000	-4,17200E-005	6	...........
	234	23,5005	-1,42651E+000	-6,44464E-006	0,00000E+000	-1,42736E+000	5,82800E-005	6	...........
	235	23,6005	-1,42661E+000	-6,51864E-006	0,00000E+000	-1,42741E+000	-4,17200E-005	6	...........
	236	23,7005	-1,42661E+000	-6,59189E-006	0,00000E+000	-1,42746E+000	-1,41720E-004	6	...........
	237	23,8005	-1,42671E+000	-6,66789E-006	0,00000E+000	-1,42751E+000	5,82800E-005	6	...........
	238	23,9005	-1,42701E+000	-8,36012E-006	0,00000E+000	-1,42756E+000	-4,17200E-005	7	...........
	239	24,0005	-1,42701E+000	-6,55512E-006	0,00000E+000	-1,42761E+000	5,82800E-005	7	...........
	240	24,1005	-1,42701E+000	-7,44262E-006	0,00000E+000	-1,42766E+000	-4,17200E-005	7	...........
	241	24,2005	-1,42701E+000	-7,40262E-006	0,00000E+000	-1,42771E+000	-4,17200E-005	7	...........
	242	24,3005	-1,42711E+000	-7,46762E-006	0,00000E+000	-1,42776E+000	-4,17200E-005	7	...........
	243	24,4005	-1,42721E+000	-7,52512E-006	0,00000E+000	-1,42781E+000	5,82800E-005	7	...........
	244	24,5005	-1,42721E+000	-7,57012E-006	0,00000E+000	-1,42786E+000	5,82800E-005	7	...........
	245	24,6005	-1,42721E+000	-7,61762E-006	0,00000E+000	-1,42791E+000	-4,17200E-005	7	...........
	246	24,7005	-1,42731E+000	-7,66012E-006	0,00000E+000	-1,42796E+000	-4,17200E-005	7	...........
	247	24,8005	-1,42731E+000	-7,69762E-006	0,00000E+000	-1,42801E+000	-4,17200E-005	7	...........
	248	24,9005	-1,42731E+000	-7,74012E-006	0,00000E+000	-1,42806E+000	-1,41720E-004	7	...........
	249	25,0005	-1,42741E+000	-7,78262E-006	0,00000E+000	-1,42811E+000	5,82800E-005	7	...........
	250	25,1005	-1,42741E+000	-7,83512E-006	0,00000E+000	-1,42816E+000	5,82800E-005	7	...........
	251	25,2005	-1,42761E+000	-7,88762E-006	0,00000E+000	-1,42821E+000	-4,17200E-005	7	...........
	252	25,3005	-1,42761E+000	-7,93262E-006	0,00000E+000	-1,42826E+000	-4,17200E-005	7	...........
	253	25,4005	-1,42761E+000	-7,98012E-006	0,00000E+000	-1,42831E+000	1,58280E-004	7	...........
	254	25,5005	-1,42771E+000	-8,03512E-006	0,00000E+000	-1,42836E+000	-4,17200E-005	7	...........
	255	25,6005	-1,42771E+000	-8,08262E-006	0,00000E+000	-1,42841E+000	5,82800E-005	7	...........
	256	25,7005	-1,42781E+000	-8,12762E-006	0,00000E+000	-1,42846E+000	5,82800E-005	7	...........
	257	25,8005	-1,42781E+000	-8,17762E-006	0,00000E+000	-1,42851E+000	-4,17200E-005	7	...........
	258	25,9005	-1,42781E+000	-8,22512E-006	0,00000E+000	-1,42856E+000	-4,17200E-005	7	...........
	259	26,0005	-1,42791E+000	-8,28012E-006	0,00000E+000	-1,42861E+000	-4,17200E-005	7	...........
	260	26,1005	-1,42801E+000	-8,34012E-006	0,00000E+000	-1,42866E+000	5,82800E-005	7	...........
	261	26,2005	-1,42801E+000	-8,39262E-006	0,00000E+000	-1,42871E+000	5,82800E-005	7	...........
	262	26,3005	-1,42801E+000	-8,44262E-006	0,00000E+000	-1,42876E+000	5,82800E-005	7	...........
	263	26,4005	-1,42811E+000	-8,50012E-006	0,00000E+000	-1,42881E+000	5,82800E-005	7	...........
	264	26,5005	-1,42811E+000	-8,55262E-006	0,00000E+000	-1,42886E+000	5,82800E-005	7	...........
	265	26,6005	-1,42821E+000	-8,60012E-006	0,00000E+000	-1,42891E+000	5,82800E-005	7	...........
	266	26,7005	-1,42831E+000	-8,65512E-006	0,00000E+000	-1,42896E+000	-4,17200E-005	7	...........
	267	26,8005	-1,42831E+000	-8,71762E-006	0,00000E+000	-1,42901E+000	-4,17200E-005	7	...........
	268	26,9005	-1,42841E+000	-8,78012E-006	0,00000E+000	-1,42906E+000	5,82800E-005	7	...........
	269	27,0005	-1,42861E+000	-8,84262E-006	0,00000E+000	-1,42911E+000	-4,17200E-005	7	...........
	270	27,1005	-1,42861E+000	-8,90512E-006	0,00000E+000	-1,42916E+000	-4,17200E-005	7	...........
	271	27,2005	-1,42861E+000	-8,97012E-006	0,00000E+000	-1,42921E+000	-4,17200E-005	7	...........
	272	27,3005	-1,42861E+000	-9,02012E-006	0,00000E+000	-1,42926E+000	-4,17200E-005	7	...........
	273	27,4005	-1,42861E+000	-9,08512E-006	0,00000E+000	-1,42931E+000	-4,17200E-005	7	...........
	274	27,5005	-1,42871E+000	-9,15762E-006	0,00000E+000	-1,42936E+000	5,82800E-005	7	...........
	275	27,6006	-1,42881E+000	-9,21762E-006	0,00000E+000	-1,42941E+000	5,82800E-005	7	...........
	276	27,7006	-1,42881E+000	-9,27012E-006	0,00000E+000	-1,42946E+000	-1,41720E-004	7	...........
	277	27,8006	-1,42881E+000	-9,33512E-006	0,00000E+000	-1,42951E+000	5,82800E-005	7	...........
	278	27,9006	-1,42891E+000	-9,40512E-006	0,00000E+000	-1,42956E+000	-4,17200E-005	7	...........
	279	28,0006	-1,42891E+000	-9,47012E-006	0,00000E+000	-1,42961E+000	5,82800E-005	7	...........
	280	28,1006	-1,42891E+000	-9,53512E-006	0,00000E+000	-1,42966E+000	-4,17200E-005	7	...........
	281	28,2006	-1,42901E+000	-9,60012E-006	0,00000E+000	-1,42971E+000	-4,17200E-005	7	...........
	282	28,3006	-1,42911E+000	-9,66762E-006	0,00000E+000	-1,42976E+000	-1,41720E-004	7	...........
	283	28,4006	-1,42911E+000	-9,73762E-006	0,00000E+000	-1,42981E+000	-4,17200E-005	7	...........
	284	28,5006	-1,42911E+000	-9,80512E-006	0,00000E+000	-1,42986E+000	5,82800E-005	7	...........
	285	28,6006	-1,42921E+000	-9,86262E-006	0,00000E+000	-1,42991E+000	-4,17200E-005	7	...........
	286	28,7006	-1,42921E+000	-9,92512E-006	0,00000E+000	-1,42996E+000	-4,17200E-005	7	...........
	287	28,8006	-1,42931E+000	-9,99512E-006	0,00000E+000	-1,43001E+000	5,82800E-005	7	...........
	288	28,9006	-1,42931E+000	-1,00601E-005	0,00000E+000	-1,43006E+000	5,82800E-005	7	...........
	289	29,0006	-1,42941E+000	-1,01226E-005	0,00000E+000	-1,43011E+000	-1,41720E-004	7	...........
	290	29,1006	-1,42941E+000	-1,01901E-005	0,00000E+000	-1,43016E+000	-4,17200E-005	7	...........
	291	29,2006	-1,42951E+000	-1,02551E-005	0,00000E+000	-1,43021E+000	-4,17200E-005	7	...........
	292	29,3006	-1,42961E+000	-1,03076E-005	0,00000E+000	-1,43026E+000	5,82800E-005	7	...........
	293	29,4006	-1,42961E+000	-1,03701E-005	0,00000E+000	-1,43031E+000	-4,17200E-005	7	...........
	294	29,5006	-1,42971E+000	-1,04401E-005	0,00000E+000	-1,43036E+000	5,82800E-005	7	...........
	295	29,6006	-1,42971E+000	-1,05001E-005	0,00000E+000	-1,43041E+000	5,82800E-005	7	...........
	296	29,7006	-1,42971E+000	-1,05551E-005	0,00000E+000	-1,43046E+000	5,82800E-005	7	...........
	297	29,8006	-1,42971E+000	-1,06126E-005	0,00000E+000	-1,43051E+000	5,82800E-005	7	...........
	298	29,9006	-1,42981E+000	-1,06801E-005	0,00000E+000	-1,43056E+000	-4,17200E-005	7	...........
	299	30,0006	-1,43001E+000	-1,07401E-005	0,00000E+000	-1,43061E+000	-4,17200E-005	7	...........
	300	30,1006	-1,43001E+000	-1,08051E-005	0,00000E+000	-1,43066E+000	-4,17200E-005	7	...........
	301	30,2006	-1,43021E+000	-1,08651E-005	0,00000E+000	-1,43071E+000	-4,17200E-005	7	...........
	302	30,3006	-1,43021E+000	-1,09101E-005	0,00000E+000	-1,43076E+000	5,82800E-005	7	...........
	303	30,4006	-1,43021E+000	-1,09601E-005	0,00000E+000	-1,43081E+000	5,82800E-005	7	...........
	304	30,5006	-1,43021E+000	-1,10251E-005	0,00000E+000	-1,43086E+000	5,82800E-005	7	...........
	305	30,6006	-1,43021E+000	-1,10801E-005	0,00000E+000	-1,43091E+000	5,82800E-005	7	...........
	306	30,7006	-1,43021E+000	-1,11376E-005	0,00000E+000	-1,43096E+000	-4,17200E-005	7	...........
	307	30,8006	-1,43021E+000	-1,12201E-005	0,00000E+000	-1,43101E+000	5,82800E-005	7	...........
	308	30,9006	-1,43041E+000	-1,12926E-005	0,00000E+000	-1,43106E+000	-1,41720E-004	7	...........
	309	31,0006	-1,43041E+000	-1,13651E-005	0,00000E+000	-1,43111E+000	-4,17200E-005	7	...........
	310	31,1006	-1,43041E+000	-1,14276E-005	0,00000E+000	-1,43116E+000	-4,17200E-005	7	...........
	311	31,2006	-1,43051E+000	-1,14926E-005	0,00000E+000	-1,43121E+000	-1,41720E-004	7	...........
	312	31,3006	-1,43051E+000	-1,15601E-005	0,00000E+000	-1,43126E+000	-4,17200E-005	7	...........
	313	31,4006	-1,43061E+000	-1,16326E-005	0,00000E+000	-1,43131E+000	5,82800E-005	7	...........
	314	31,5006	-1,43061E+000	-1,17051E-005	0,00000E+000	-1,43136E+000	5,82800E-005	7	...........
	315	31,6006	-1,43081E+000	-1,17601E-005	0,00000E+000	-1,43141E+000	-1,41720E-004	7	...........
	316	31,7006	-1,43071E+000	-1,18301E-005	0,00000E+000	-1,43146E+000	5,82800E-005	7	...........
	317	31,8006	-1,43081E+000	-1,18926E-005	0,00000E+000	-1,43151E+000	-4,17200E-005	7	...........
	318	31,9006	-1,43081E+000	-1,19501E-005	0,00000E+000	-1,43156E+000	-4,17200E-005	7	...........
	319	32,0006	-1,43091E+000	-1,20101E-005	0,00000E+000	-1,43161E+000	-4,17200E-005	7	...........
	320	32,1006	-1,43091E+000	-1,20751E-005	0,00000E+000	-1,43166E+000	-4,17200E-005	7	...........
	321	32,2006	-1,43101E+000	-1,21376E-005	0,00000E+000	-1,43171E+000	5,82800E-005	7	...........
	322	32,3006	-1,43101E+000	-1,22026E-005	0,00000E+000	-1,43176E+000	5,82800E-005	7	...........
	323	32,4006	-1,43121E+000	-1,22601E-005	0,00000E+000	-1,43181E+000	-4,17200E-005	7	...........
	324	32,5006	-1,43121E+000	-1,23201E-005	0,00000E+000	-1,43186E+000	-4,17200E-005	7	...........
	325	32,6007	-1,43121E+000	-1,23951E-005	0,00000E+000	-1,43191E+000	5,82800E-005	7	...........
	326	32,7007	-1,43121E+000	-1,24651E-005	0,00000E+000	-1,43196E+000	-4,17200E-005	7	...........
	327	32,8007	-1,43131E+000	-1,25276E-005	0,00000E+000	-1,43201E+000	-4,17200E-005	7	...........
	328	32,9007	-1,43131E+000	-1,25801E-005	0,00000E+000	-1,43206E+000	-1,41720E-004	7	...........
	329	33,0007	-1,43141E+000	-1,26476E-005	0,00000E+000	-1,43211E+000	-1,41720E-004	7	...........
	330	33,1007	-1,43131E+000	-1,27276E-005	0,00000E+000	-1,43216E+000	-4,17200E-005	7	...........
	331	33,2007	-1,43151E+000	-1,27751E-005	0,00000E+000	-1,43221E+000	-4,17200E-005	7	...........
	332	33,3007	-1,43161E+000	-1,28226E-005	0,00000E+000	-1,43226E+000	-4,17200E-005	7	...........
	333	33,4007	-1,43161E+000	-1,28626E-005	0,00000E+000	-1,43231E+000	-4,17200E-005	7	...........
	334	33,5007	-1,43181E+000	-1,29051E-005	0,00000E+000	-1,43236E+000	-4,17200E-005	7	...........
	335	33,6007	-1,43181E+000	-1,29551E-005	0,00000E+000	-1,43241E+000	-4,17200E-005	7	...........
	336	33,7007	-1,43181E+000	-1,30001E-005	0,00000E+000	-1,43246E+000	5,82800E-005	7	...........
	337	33,8007	-1,43191E+000	-1,30401E-005	0,00000E+000	-1,43251E+000	-4,17200E-005	7	...........
	338	33,9007	-1,43181E+000	-1,30951E-005	0,00000E+000	-1,43256E+000	-4,17200E-005	7	...........
	339	34,0007	-1,43181E+000	-1,31476E-005	0,00000E+000	-1,43261E+000	-4,17200E-005	7	...........
	340	34,1007	-1,43201E+000	-1,32051E-005	0,00000E+000	-1,43266E+000	-4,17200E-005	7	...........
	341	34,2007	-1,43201E+000	-1,32576E-005	0,00000E+000	-1,43271E+000	-4,17200E-005	7	...........
	342	34,3007	-1,43201E+000	-1,33176E-005	0,00000E+000	-1,43276E+000	-4,17200E-005	7	...........
	343	34,4007	-1,43211E+000	-1,33726E-005	0,00000E+000	-1,43281E+000	-4,17200E-005	7	...........
	344	34,5007	-1,43211E+000	-1,34226E-005	0,00000E+000	-1,43286E+000	-1,41720E-004	7	...........
	345	34,6007	-1,43221E+000	-1,34876E-005	0,00000E+000	-1,43291E+000	-4,17200E-005	7	...........
	346	34,7007	-1,43221E+000	-1,35401E-005	0,00000E+000	-1,43296E+000	1,58280E-004	7	...........
	347	34,8007	-1,43241E+000	-1,36001E-005	0,00000E+000	-1,43301E+000	-4,17200E-005	7	...........
	348	34,9007	-1,43241E+000	-1,36551E-005	0,00000E+000	-1,43306E+000	-4,17200E-005	7	...........
	349	35,0007	-1,43241E+000	-1,37201E-005	0,00000E+000	-1,43311E+000	-4,17200E-005	7	...........
	350	35,1007	-1,43251E+000	-1,37601E-005	0,00000E+000	-1,43316E+000	5,82800E-005	7	...........
	351	35,2007	-1,43251E+000	-1,38276E-005	0,00000E+000	-1,43321E+000	-4,17200E-005	7	...........
	352	35,3007	-1,43261E+000	-1,38826E-005	0,00000E+000	-1,43326E+000	-4,17200E-005	7	...........
	353	35,4007	-1,43261E+000	-1,39426E-005	0,00000E+000	-1,43331E+000	-4,17200E-005	7	...........
	354	35,5007	-1,43281E+000	-1,40076E-005	0,00000E+000	-1,43336E+000	-4,17200E-005	7	...........
	355	35,6007	-1,43271E+000	-1,40751E-005	0,00000E+000	-1,43341E+000	-1,41720E-004	7	...........
	356	35,7007	-1,43281E+000	-1,41276E-005	0,00000E+000	-1,43346E+000	-4,17200E-005	7	...........
	357	35,8007	-1,43281E+000	-1,41851E-005	0,00000E+000	-1,43351E+000	-4,17200E-005	7	...........
	358	35,9007	-1,43281E+000	-1,42451E-005	0,00000E+000	-1,43356E+000	5,82800E-005	7	...........
	359	36,0007	-1,43291E+000	-1,43051E-005	0,00000E+000	-1,43361E+000	-4,17200E-005	7	...........
	360	36,1007	-1,43291E+000	-1,43651E-005	0,00000E+000	-1,43366E+000	5,82800E-005	7	...........
	361	36,2007	-1,43301E+000	-1,44301E-005	0,00000E+000	-1,43371E+000	-4,17200E-005	7	...........
	362	36,3007	-1,43301E+000	-1,44876E-005	0,00000E+000	-1,43376E+000	-1,41720E-004	7	...........
	363	36,4007	-1,43301E+000	-1,45601E-005	0,00000E+000	-1,43381E+000	5,82800E-005	7	...........
	364	36,5007	-1,43321E+000	-1,46201E-005	0,00000E+000	-1,43386E+000	-4,17200E-005	7	...........
	365	36,6007	-1,43341E+000	-1,46926E-005	0,00000E+000	-1,43391E+000	-1,41720E-004	7	...........
	366	36,7007	-1,43341E+000	-1,47626E-005	0,00000E+000	-1,43396E+000	5,82800E-005	7	...........
	367	36,8007	-1,43341E+000	-1,48201E-005	0,00000E+000	-1,43401E+000	-1,41720E-004	7	...........
	368	36,9007	-1,43341E+000	-1,48651E-005	0,00000E+000	-1,43406E+000	-4,17200E-005	7	...........
	369	37,0007	-1,43341E+000	-1,49251E-005	0,00000E+000	-1,43411E+000	-4,17200E-005	7	...........
	370	37,1007	-1,43341E+000	-1,49751E-005	0,00000E+000	-1,43416E+000	-4,17200E-005	7	...........
	371	37,2007	-1,43341E+000	-1,50401E-005	0,00000E+000	-1,43421E+000	5,82800E-005	7	...........
	372	37,3007	-1,43361E+000	-1,50976E-005	0,00000E+000	-1,43426E+000	-4,17200E-005	7	...........
	373	37,4007	-1,43361E+000	-1,51451E-005	0,00000E+000	-1,43431E+000	5,82800E-005	7	...........
	374	37,5007	-1,43361E+000	-1,52051E-005	0,00000E+000	-1,43436E+000	-4,17200E-005	7	...........
	375	37,6007	-1,43361E+000	-1,52601E-005	0,00000E+000	-1,43441E+000	-4,17200E-005	7	...........
	376	37,7008	-1,43371E+000	-1,53226E-005	0,00000E+000	-1,43446E+000	-1,41720E-004	7	...........
	377	37,8008	-1,43381E+000	-1,53776E-005	0,00000E+000	-1,43451E+000	-4,17200E-005	7	...........
	378	37,9008	-1,43391E+000	-1,54401E-005	0,00000E+000	-1,43456E+000	5,82800E-005	7	...........
	379	38,0008	-1,43401E+000	-1,54951E-005	0,00000E+000	-1,43461E+000	5,82800E-005	7	...........
	380	38,1008	-1,43401E+000	-1,55551E-005	0,00000E+000	-1,43466E+000	-4,17200E-005	7	...........
	381	38,2008	-1,43401E+000	-1,56151E-005	0,00000E+000	-1,43471E+000	-4,17200E-005	7	...........
	382	38,3008	-1,43411E+000	-1,56851E-005	0,00000E+000	-1,43476E+000	-4,17200E-005	7	...........
	383	38,4008	-1,43411E+000	-1,57351E-005	0,00000E+000	-1,43481E+000	-4,17200E-005	7	...........
	384	38,5008	-1,43421E+000	-1,57901E-005	0,00000E+000	-1,43486E+000	-4,17200E-005	7	...........
	385	38,6008	-1,43421E+000	-1,58451E-005	0,00000E+000	-1,43491E+000	5,82800E-005	7	...........
	386	38,7008	-1,43421E+000	-1,59001E-005	0,00000E+000	-1,43496E+000	-1,41720E-004	7	...........
	387	38,8008	-1,43431E+000	-1,59601E-005	0,00000E+000	-1,43501E+000	-4,17200E-005	7	...........
	388	38,9008	-1,43441E+000	-1,60201E-005	0,00000E+000	-1,43506E+000	-4,17200E-005	7	...........
	389	39,0008	-1,43441E+000	-1,60751E-005	0,00000E+000	-1,43511E+000	-4,17200E-005	7	...........
	390	39,1008	-1,43441E+000	-1,61326E-005	0,00000E+000	-1,43516E+000	-1,41720E-004	7	...........
	391	39,2008	-1,43451E+000	-1,62051E-005	0,00000E+000	-1,43521E+000	5,82800E-005	7	...........
	392	39,3008	-1,43461E+000	-1,62676E-005	0,00000E+000	-1,43526E+000	-4,17200E-005	7	...........
	393	39,4008	-1,43461E+000	-1,63076E-005	0,00000E+000	-1,43531E+000	5,82800E-005	7	...........
	394	39,5008	-1,43471E+000	-1,63501E-005	0,00000E+000	-1,43536E+000	5,82800E-005	7	...........
	395	39,6008	-1,43461E+000	-1,63851E-005	0,00000E+000	-1,43541E+000	1,58280E-004	7	...........
	396	39,7008	-1,43481E+000	-1,64426E-005	0,00000E+000	-1,43546E+000	-4,17200E-005	7	...........
	397	39,8008	-1,43501E+000	-1,64876E-005	0,00000E+000	-1,43551E+000	-1,41720E-004	7	...........
	398	39,9008	-1,43501E+000	-1,65376E-005	0,00000E+000	-1,43556E+000	-4,17200E-005	7	...........
	399	40,0008	-1,43501E+000	-1,65726E-005	0,00000E+000	-1,43561E+000	5,82800E-005	7	...........
