Repository: matsssk/AA6060_ML

# Master_python_all_data

This repository is a code base by the author Mats Stensrud Skui
This work was carried out spring 2023 as a part of the author's master thesis at Institute of Material Science (IMA) at NTNU Trondheim

File: raw_data_without_gamry_noise/ph3,4.DTA (part 1 of 51)
EXPLAIN
TAG	CYCPOL
TITLE	LABEL	Mats	Test Identifier
DATE	LABEL	3.5.2023	Date
TIME	LABEL	15.33.27	Time
NOTES	NOTES	1	Notes...
	
PSTAT	PSTAT	PCI4G750-47063	Potentiostat
VINIT	POTEN	0,00000E+000	T	Initial E (V)
VAPEX	POTEN	-3,50000E-001	T	Apex E (V)
VFINAL	POTEN	3,50000E-001	T	Final E (V)
ILIMIT	QUANT	9,00000E+000	Apex I (mA/cm^2)
SCANFWD	QUANT	5,00000E-001	Forward Scan (mV/s)
SCANREV	QUANT	5,00000E-001	Reverse Scan (mV/s)
SAMPLETIME	QUANT	1,00000E-001	Sample Period (s)
AREA	QUANT	1,00000E+000	Sample Area (cm^2)
DENSITY	QUANT	2,70000E+000	Density (g/cm^3)
EQUIV	QUANT	2,79200E+001	Equiv. Wt
IRCOMP	TOGGLE	F	IR Comp
EQDELAY	QUANT	0,00000E+000	Equil. Time (s)
EOC	QUANT	-0,6587237	Open Circuit (V)
SEQUENCER	TOGGLE	TRUE	Run as Sequence
PSTATMODEL	IQUANT	37	Pstat Model
PSTATSECTION	LABEL	PCI4G750-47063	Pstat Section
PSTATSERIALNO	LABEL	47063	Pstat Serial Number
CTRLMODE	IQUANT	1	Control Mode
IESTAB	IQUANT	2	I/E Stability
CASPEED	IQUANT	2	Control Amp Speed
CONVENTION	IQUANT	1	Current Convention
ICHRANGE	IQUANT	2	Ich Range
ICHRANGEMODE	TOGGLE	T	Ich Auto Range
ICHOFFSETENABLE	TOGGLE	F	Ich Offset Enable
ICHOFFSET	QUANT	0	Ich Offset (V)
ICHFILTER	IQUANT	3	Ich Filter
VCHRANGE	IQUANT	3	Vch Range
VCHRANGEMODE	TOGGLE	T	Vch Auto Range
VCHOFFSETENABLE	TOGGLE	F	Vch Offset Enable
VCHOFFSET	QUANT	0	Vch Offset (V)
VCHFILTER	IQUANT	3	Vch Filter
ACHRANGE	IQUANT	0	Ach Range
IERANGELOWERLIMIT	IQUANT	4	I/E Range Lower Limit
IERANGEMODE	TOGGLE	T	I/E AutoRange
IERANGE	IQUANT	10	I/E Range
POSFEEDENABLE	TOGGLE	F	Positive Feedback IR Comp
POSFEEDRESISTANCE	QUANT	0	Positive Feedback Resistance (ohm)
DCCALDATE	LABEL	15.11.2022	DC Calibration Date
ACCALDATE	LABEL	15.11.2022	AC Calibration Date
FRAMEWORKVERSION	QUANT	6,33	Framework Version
CURVE	TABLE	21002
	Pt	T	Vf	Im	Vu	Sig	Ach	IERange	Over
	#	s	V vs. Ref.	A	V	V	V	#	bits
	0	0,100002	-6,58167E-001	-1,39342E-007	0,00000E+000	-6,58725E-001	2,58280E-004	5	.....h.....
	1	0,200004	-6,58218E-001	-1,75092E-007	0,00000E+000	-6,58725E-001	2,58280E-004	5	...........
	2	0,300006	-6,58418E-001	-2,02992E-007	0,00000E+000	-6,58775E-001	2,58280E-004	5	...........
	3	0,400008	-6,58418E-001	-2,30267E-007	0,00000E+000	-6,58825E-001	3,58280E-004	5	...........
	4	0,50001	-6,58418E-001	-2,13967E-007	0,00000E+000	-6,58875E-001	3,58280E-004	5	...........
	5	0,600012	-6,58418E-001	-2,07767E-007	0,00000E+000	-6,58925E-001	2,58280E-004	5	...........
	6	0,700014	-6,58518E-001	-2,20267E-007	0,00000E+000	-6,58975E-001	2,58280E-004	5	...........
	7	0,800016	-6,58518E-001	-2,66592E-007	0,00000E+000	-6,59025E-001	2,58280E-004	5	...........
	8	0,900018	-6,58618E-001	-3,09667E-007	0,00000E+000	-6,59075E-001	3,58280E-004	5	...........
	9	1,00002	-6,58618E-001	-3,10092E-007	0,00000E+000	-6,59125E-001	1,58280E-004	5	...........
	10	1,10002	-6,58618E-001	-3,21617E-007	0,00000E+000	-6,59175E-001	3,58280E-004	5	...........
	11	1,20002	-6,58818E-001	-3,34292E-007	0,00000E+000	-6,59225E-001	3,58280E-004	5	...........
	12	1,30003	-6,58818E-001	-3,59492E-007	0,00000E+000	-6,59275E-001	2,58280E-004	5	...........
	13	1,40003	-6,58818E-001	-3,54567E-007	0,00000E+000	-6,59325E-001	2,58280E-004	5	...........
	14	1,50003	-6,58918E-001	-3,24992E-007	0,00000E+000	-6,59375E-001	1,58280E-004	5	...........
	15	1,60003	-6,59018E-001	-3,24917E-007	0,00000E+000	-6,59425E-001	2,58280E-004	5	...........
	16	1,70003	-6,59018E-001	-2,65817E-007	0,00000E+000	-6,59475E-001	1,58280E-004	5	...........
	17	1,80004	-6,59018E-001	-3,28742E-007	0,00000E+000	-6,59525E-001	2,58280E-004	5	...........
	18	1,90004	-6,59118E-001	-3,50567E-007	0,00000E+000	-6,59575E-001	1,58280E-004	5	...........
	19	2,00004	-6,59218E-001	-3,73042E-007	0,00000E+000	-6,59625E-001	2,58280E-004	5	...........
	20	2,10004	-6,59218E-001	-3,19217E-007	0,00000E+000	-6,59675E-001	2,58280E-004	5	...........
	21	2,20004	-6,59218E-001	-3,62517E-007	0,00000E+000	-6,59725E-001	2,58280E-004	5	...........
	22	2,30005	-6,59318E-001	-3,73367E-007	0,00000E+000	-6,59775E-001	2,58280E-004	5	...........
	23	2,40005	-6,59418E-001	-3,66367E-007	0,00000E+000	-6,59825E-001	2,58280E-004	5	...........
	24	2,50005	-6,59418E-001	-3,56767E-007	0,00000E+000	-6,59875E-001	3,58280E-004	5	...........
	25	2,60005	-6,59518E-001	-2,99617E-007	0,00000E+000	-6,59925E-001	3,58280E-004	5	...........
	26	2,70005	-6,59518E-001	-3,15217E-007	0,00000E+000	-6,59975E-001	2,58280E-004	5	...........
	27	2,80006	-6,59618E-001	-2,98192E-007	0,00000E+000	-6,60025E-001	3,58280E-004	5	...........
	28	2,90006	-6,59618E-001	-2,61367E-007	0,00000E+000	-6,60075E-001	3,58280E-004	5	...........
	29	3,00006	-6,59718E-001	-2,80167E-007	0,00000E+000	-6,60125E-001	2,58280E-004	5	...........
	30	3,10006	-6,59818E-001	-2,46867E-007	0,00000E+000	-6,60175E-001	3,58280E-004	5	...........
	31	3,20006	-6,59718E-001	-2,73542E-007	0,00000E+000	-6,60225E-001	3,58280E-004	5	...........
	32	3,30007	-6,59818E-001	-2,84092E-007	0,00000E+000	-6,60275E-001	3,58280E-004	5	...........
	33	3,40007	-6,59818E-001	-3,19692E-007	0,00000E+000	-6,60325E-001	3,58280E-004	5	...........
	34	3,50007	-6,59918E-001	-3,29492E-007	0,00000E+000	-6,60375E-001	2,58280E-004	5	...........
	35	3,60007	-6,60018E-001	-3,56742E-007	0,00000E+000	-6,60425E-001	2,58280E-004	5	...........
	36	3,70007	-6,60018E-001	-3,38967E-007	0,00000E+000	-6,60475E-001	3,58280E-004	5	...........
	37	3,80008	-6,60018E-001	-3,34667E-007	0,00000E+000	-6,60525E-001	2,58280E-004	5	...........
	38	3,90008	-6,60118E-001	-3,15217E-007	0,00000E+000	-6,60575E-001	2,58280E-004	5	...........
	39	4,00008	-6,60118E-001	-3,01892E-007	0,00000E+000	-6,60625E-001	3,58280E-004	5	...........
	40	4,10008	-6,60118E-001	-3,84167E-007	0,00000E+000	-6,60675E-001	2,58280E-004	5	...........
	41	4,20008	-6,60218E-001	-4,07467E-007	0,00000E+000	-6,60725E-001	2,58280E-004	5	...........
	42	4,30009	-6,60318E-001	-4,18042E-007	0,00000E+000	-6,60775E-001	2,58280E-004	5	...........
	43	4,40009	-6,60318E-001	-3,95867E-007	0,00000E+000	-6,60825E-001	3,58280E-004	5	...........
	44	4,50009	-6,60418E-001	-3,87042E-007	0,00000E+000	-6,60875E-001	2,58280E-004	5	...........
	45	4,60009	-6,60418E-001	-4,06167E-007	0,00000E+000	-6,60925E-001	3,58280E-004	5	...........
	46	4,70009	-6,60618E-001	-3,92267E-007	0,00000E+000	-6,60975E-001	3,58280E-004	5	...........
	47	4,8001	-6,60618E-001	-4,44117E-007	0,00000E+000	-6,61025E-001	2,58280E-004	5	...........
	48	4,9001	-6,60618E-001	-4,55217E-007	0,00000E+000	-6,61075E-001	3,58280E-004	5	...........
	49	5,0001	-6,60618E-001	-4,29492E-007	0,00000E+000	-6,61125E-001	2,58280E-004	5	...........
	50	5,1001	-6,60718E-001	-4,64092E-007	0,00000E+000	-6,61175E-001	2,58280E-004	5	...........
	51	5,2001	-6,60718E-001	-4,77642E-007	0,00000E+000	-6,61225E-001	1,58280E-004	5	...........
	52	5,30011	-6,60818E-001	-4,25767E-007	0,00000E+000	-6,61275E-001	4,58280E-004	5	...........
	53	5,40011	-6,60818E-001	-4,18017E-007	0,00000E+000	-6,61325E-001	2,58280E-004	5	...........
	54	5,50011	-6,60918E-001	-4,88967E-007	0,00000E+000	-6,61375E-001	1,58280E-004	5	...........
	55	5,60011	-6,60918E-001	-4,98142E-007	0,00000E+000	-6,61425E-001	1,58280E-004	5	...........
	56	5,70011	-6,60918E-001	-5,10092E-007	0,00000E+000	-6,61475E-001	2,58280E-004	5	...........
	57	5,80012	-6,61018E-001	-5,01217E-007	0,00000E+000	-6,61525E-001	1,58280E-004	5	...........
	58	5,90012	-6,61018E-001	-5,16417E-007	0,00000E+000	-6,61575E-001	2,58280E-004	5	...........
	59	6,00012	-6,61218E-001	-5,31467E-007	0,00000E+000	-6,61625E-001	2,58280E-004	5	...........
	60	6,10012	-6,61218E-001	-5,24092E-007	0,00000E+000	-6,61675E-001	2,58280E-004	5	...........
	61	6,20012	-6,61318E-001	-5,50417E-007	0,00000E+000	-6,61725E-001	3,58280E-004	5	...........
	62	6,30013	-6,61218E-001	-5,64267E-007	0,00000E+000	-6,61775E-001	3,58280E-004	5	...........
	63	6,40013	-6,61318E-001	-5,51092E-007	0,00000E+000	-6,61825E-001	2,58280E-004	5	...........
	64	6,50013	-6,61318E-001	-5,22617E-007	0,00000E+000	-6,61875E-001	2,58280E-004	5	...........
	65	6,60013	-6,61418E-001	-5,32317E-007	0,00000E+000	-6,61925E-001	3,58280E-004	5	...........
	66	6,70013	-6,61518E-001	-5,31617E-007	0,00000E+000	-6,61975E-001	2,58280E-004	5	...........
	67	6,80014	-6,61618E-001	-5,22092E-007	0,00000E+000	-6,62025E-001	2,58280E-004	5	...........
	68	6,90014	-6,61618E-001	-3,71417E-007	0,00000E+000	-6,62075E-001	2,58280E-004	5	...........
	69	7,00014	-6,61618E-001	-4,41367E-007	0,00000E+000	-6,62125E-001	3,58280E-004	5	...........
	70	7,10014	-6,61618E-001	-3,91767E-007	0,00000E+000	-6,62175E-001	2,58280E-004	5	...........
	71	7,20014	-6,61718E-001	-4,18817E-007	0,00000E+000	-6,62225E-001	2,58280E-004	5	...........
	72	7,30015	-6,61718E-001	-3,58817E-007	0,00000E+000	-6,62275E-001	2,58280E-004	5	...........
	73	7,40015	-6,61818E-001	-3,87617E-007	0,00000E+000	-6,62325E-001	2,58280E-004	5	...........
	74	7,50015	-6,61918E-001	-3,76017E-007	0,00000E+000	-6,62375E-001	4,58280E-004	5	...........
	75	7,60015	-6,62018E-001	-1,33417E-007	0,00000E+000	-6,62425E-001	2,58280E-004	5	...........
	76	7,70015	-6,62018E-001	2,46332E-008	0,00000E+000	-6,62475E-001	2,58280E-004	5	...........
	77	7,80016	-6,61918E-001	-7,54066E-008	0,00000E+000	-6,62525E-001	2,58280E-004	4	....ih.....
	78	7,90016	-6,62218E-001	-4,07467E-007	0,00000E+000	-6,62575E-001	3,58280E-004	5	.....h.....
	79	8,00016	-6,62218E-001	-4,19292E-007	0,00000E+000	-6,62625E-001	1,58280E-004	5	...........
	80	8,10016	-6,62218E-001	-4,46417E-007	0,00000E+000	-6,62675E-001	2,58280E-004	5	...........
	81	8,20016	-6,62218E-001	-5,26167E-007	0,00000E+000	-6,62725E-001	2,58280E-004	5	...........
	82	8,30017	-6,62218E-001	-6,16267E-007	0,00000E+000	-6,62775E-001	1,58280E-004	5	...........
	83	8,40017	-6,62318E-001	-6,19717E-007	0,00000E+000	-6,62825E-001	2,58280E-004	5	...........
	84	8,50017	-6,62418E-001	-6,38817E-007	0,00000E+000	-6,62875E-001	2,58280E-004	5	...........
	85	8,60017	-6,62418E-001	-6,52042E-007	0,00000E+000	-6,62925E-001	1,58280E-004	5	...........
	86	8,70017	-6,62418E-001	-6,64017E-007	0,00000E+000	-6,62975E-001	1,58280E-004	5	...........
	87	8,80018	-6,62518E-001	-6,56592E-007	0,00000E+000	-6,63025E-001	2,58280E-004	5	...........
	88	8,90018	-6,62518E-001	-6,43367E-007	0,00000E+000	-6,63075E-001	2,58280E-004	5	...........
	89	9,00018	-6,62518E-001	-6,23017E-007	0,00000E+000	-6,63125E-001	2,58280E-004	5	...........
	90	9,10018	-6,62518E-001	-5,94067E-007	0,00000E+000	-6,63175E-001	3,58280E-004	5	...........
	91	9,20018	-6,62718E-001	-5,86067E-007	0,00000E+000	-6,63225E-001	2,58280E-004	5	...........
	92	9,30019	-6,62718E-001	-6,26167E-007	0,00000E+000	-6,63275E-001	2,58280E-004	5	...........
	93	9,40019	-6,62818E-001	-6,63367E-007	0,00000E+000	-6,63325E-001	2,58280E-004	5	...........
	94	9,5002	-6,62818E-001	-6,86017E-007	0,00000E+000	-6,63375E-001	1,58280E-004	5	...........
	95	9,6002	-6,62918E-001	-8,22638E-007	0,00000E+000	-6,63425E-001	3,58280E-004	6	...........
	96	9,7002	-6,63018E-001	-6,03638E-007	0,00000E+000	-6,63475E-001	3,58280E-004	6	...........
	97	9,8002	-6,63018E-001	-6,58092E-007	0,00000E+000	-6,63525E-001	2,58280E-004	5	...........
	98	9,9002	-6,63018E-001	-6,76967E-007	0,00000E+000	-6,63575E-001	1,58280E-004	5	...........
	99	10,0002	-6,63218E-001	-7,84388E-007	0,00000E+000	-6,63625E-001	2,58280E-004	6	...........
	100	10,1002	-6,63218E-001	-5,86638E-007	0,00000E+000	-6,63675E-001	3,58280E-004	6	...........
	101	10,2002	-6,63218E-001	-6,66017E-007	0,00000E+000	-6,63725E-001	2,58280E-004	5	...........
	102	10,3002	-6,63318E-001	-8,66888E-007	0,00000E+000	-6,63775E-001	3,58280E-004	6	...........
	103	10,4002	-6,63418E-001	-6,57638E-007	0,00000E+000	-6,63825E-001	3,58280E-004	6	...........
	104	10,5002	-6,63418E-001	-7,56888E-007	0,00000E+000	-6,63875E-001	4,58280E-004	6	...........
	105	10,6002	-6,63518E-001	-7,50388E-007	0,00000E+000	-6,63925E-001	2,58280E-004	6	...........
	106	10,7002	-6,63518E-001	-7,47638E-007	0,00000E+000	-6,63975E-001	3,58280E-004	6	...........
	107	10,8002	-6,63618E-001	-7,57138E-007	0,00000E+000	-6,64025E-001	4,58280E-004	6	...........
	108	10,9002	-6,63618E-001	-7,75388E-007	0,00000E+000	-6,64075E-001	4,58280E-004	6	...........
	109	11,0002	-6,63718E-001	-7,75638E-007	0,00000E+000	-6,64125E-001	3,58280E-004	6	...........
	110	11,1002	-6,63818E-001	-7,91888E-007	0,00000E+000	-6,64175E-001	3,58280E-004	6	...........
	111	11,2002	-6,63818E-001	-7,90388E-007	0,00000E+000	-6,64225E-001	3,58280E-004	6	...........
	112	11,3002	-6,63818E-001	-7,84888E-007	0,00000E+000	-6,64275E-001	4,58280E-004	6	...........
	113	11,4002	-6,63918E-001	-7,86388E-007	0,00000E+000	-6,64325E-001	3,58280E-004	6	...........
	114	11,5002	-6,63918E-001	-7,77138E-007	0,00000E+000	-6,64375E-001	4,58280E-004	6	...........
	115	11,6002	-6,64018E-001	-7,62638E-007	0,00000E+000	-6,64425E-001	4,58280E-004	6	...........
	116	11,7002	-6,64018E-001	-7,90388E-007	0,00000E+000	-6,64475E-001	3,58280E-004	6	...........
	117	11,8002	-6,64018E-001	-8,12888E-007	0,00000E+000	-6,64525E-001	4,58280E-004	6	...........
	118	11,9002	-6,64118E-001	-8,06888E-007	0,00000E+000	-6,64575E-001	3,58280E-004	6	...........
	119	12,0002	-6,64218E-001	-8,23388E-007	0,00000E+000	-6,64625E-001	2,58280E-004	6	...........
	120	12,1002	-6,64318E-001	-8,26388E-007	0,00000E+000	-6,64675E-001	2,58280E-004	6	...........
	121	12,2002	-6,64418E-001	-8,25138E-007	0,00000E+000	-6,64725E-001	3,58280E-004	6	...........
	122	12,3002	-6,64318E-001	-8,38388E-007	0,00000E+000	-6,64775E-001	4,58280E-004	6	...........
	123	12,4002	-6,64418E-001	-8,72138E-007	0,00000E+000	-6,64825E-001	3,58280E-004	6	...........
	124	12,5002	-6,64418E-001	-8,86388E-007	0,00000E+000	-6,64875E-001	3,58280E-004	6	...........
	125	12,6003	-6,64518E-001	-8,88138E-007	0,00000E+000	-6,64925E-001	3,58280E-004	6	...........
	126	12,7003	-6,64518E-001	-8,94388E-007	0,00000E+000	-6,64975E-001	4,58280E-004	6	...........
	127	12,8003	-6,64618E-001	-9,05388E-007	0,00000E+000	-6,65025E-001	3,58280E-004	6	...........
	128	12,9003	-6,64618E-001	-9,08388E-007	0,00000E+000	-6,65075E-001	4,58280E-004	6	...........
	129	13,0003	-6,64618E-001	-9,02888E-007	0,00000E+000	-6,65125E-001	3,58280E-004	6	...........
	130	13,1003	-6,64718E-001	-8,99888E-007	0,00000E+000	-6,65175E-001	4,58280E-004	6	...........
	131	13,2003	-6,64818E-001	-8,80638E-007	0,00000E+000	-6,65225E-001	2,58280E-004	6	...........
	132	13,3003	-6,64818E-001	-8,97138E-007	0,00000E+000	-6,65275E-001	2,58280E-004	6	...........
	133	13,4003	-6,64918E-001	-8,97638E-007	0,00000E+000	-6,65325E-001	4,58280E-004	6	...........
	134	13,5003	-6,64918E-001	-9,22638E-007	0,00000E+000	-6,65375E-001	2,58280E-004	6	...........
	135	13,6003	-6,65018E-001	-9,31388E-007	0,00000E+000	-6,65425E-001	2,58280E-004	6	...........
	136	13,7003	-6,65018E-001	-9,36638E-007	0,00000E+000	-6,65475E-001	3,58280E-004	6	...........
	137	13,8003	-6,65118E-001	-9,51638E-007	0,00000E+000	-6,65525E-001	3,58280E-004	6	...........
	138	13,9003	-6,65118E-001	-9,52388E-007	0,00000E+000	-6,65575E-001	3,58280E-004	6	...........
	139	14,0003	-6,65118E-001	-9,50138E-007	0,00000E+000	-6,65625E-001	2,58280E-004	6	...........
	140	14,1003	-6,65218E-001	-9,53388E-007	0,00000E+000	-6,65675E-001	3,58280E-004	6	...........
	141	14,2003	-6,65318E-001	-9,41138E-007	0,00000E+000	-6,65725E-001	2,58280E-004	6	...........
	142	14,3003	-6,65418E-001	-9,40638E-007	0,00000E+000	-6,65775E-001	3,58280E-004	6	...........
	143	14,4003	-6,65418E-001	-9,64138E-007	0,00000E+000	-6,65825E-001	2,58280E-004	6	...........
	144	14,5003	-6,65418E-001	-9,62138E-007	0,00000E+000	-6,65875E-001	3,58280E-004	6	...........
	145	14,6003	-6,65418E-001	-9,67388E-007	0,00000E+000	-6,65925E-001	3,58280E-004	6	...........
	146	14,7003	-6,65518E-001	-9,56638E-007	0,00000E+000	-6,65975E-001	2,58280E-004	6	...........
	147	14,8003	-6,65618E-001	-9,61388E-007	0,00000E+000	-6,66025E-001	4,58280E-004	6	...........
	148	14,9003	-6,65618E-001	-9,69388E-007	0,00000E+000	-6,66075E-001	3,58280E-004	6	...........
	149	15,0003	-6,65718E-001	-9,75388E-007	0,00000E+000	-6,66125E-001	5,58280E-004	6	...........
	150	15,1003	-6,65718E-001	-9,66388E-007	0,00000E+000	-6,66175E-001	1,58280E-004	6	...........
	151	15,2003	-6,65718E-001	-9,53138E-007	0,00000E+000	-6,66225E-001	3,58280E-004	6	...........
	152	15,3003	-6,65818E-001	-9,69138E-007	0,00000E+000	-6,66275E-001	3,58280E-004	6	...........
	153	15,4003	-6,65918E-001	-9,84388E-007	0,00000E+000	-6,66325E-001	4,58280E-004	6	...........
	154	15,5003	-6,65918E-001	-9,94638E-007	0,00000E+000	-6,66375E-001	3,58280E-004	6	...........
	155	15,6003	-6,66018E-001	-1,00364E-006	0,00000E+000	-6,66425E-001	3,58280E-004	6	...........
	156	15,7003	-6,66018E-001	-9,89138E-007	0,00000E+000	-6,66475E-001	2,58280E-004	6	...........
	157	15,8003	-6,66018E-001	-9,83638E-007	0,00000E+000	-6,66525E-001	2,58280E-004	6	...........
	158	15,9003	-6,66118E-001	-9,83638E-007	0,00000E+000	-6,66575E-001	3,58280E-004	6	...........
	159	16,0003	-6,66218E-001	-1,00414E-006	0,00000E+000	-6,66625E-001	4,58280E-004	6	...........
	160	16,1003	-6,66218E-001	-1,02039E-006	0,00000E+000	-6,66675E-001	3,58280E-004	6	...........
	161	16,2003	-6,66318E-001	-1,02289E-006	0,00000E+000	-6,66725E-001	3,58280E-004	6	...........
	162	16,3003	-6,66418E-001	-1,03289E-006	0,00000E+000	-6,66775E-001	2,58280E-004	6	...........
	163	16,4003	-6,66418E-001	-1,03289E-006	0,00000E+000	-6,66825E-001	2,58280E-004	6	...........
	164	16,5003	-6,66418E-001	-1,02814E-006	0,00000E+000	-6,66875E-001	2,58280E-004	6	...........
	165	16,6003	-6,66418E-001	-1,01214E-006	0,00000E+000	-6,66925E-001	2,58280E-004	6	...........
	166	16,7003	-6,66518E-001	-9,99388E-007	0,00000E+000	-6,66975E-001	3,58280E-004	6	...........
	167	16,8003	-6,66618E-001	-9,67388E-007	0,00000E+000	-6,67025E-001	3,58280E-004	6	...........
	168	16,9003	-6,66718E-001	-9,70888E-007	0,00000E+000	-6,67075E-001	3,58280E-004	6	...........
	169	17,0003	-6,66618E-001	-9,73388E-007	0,00000E+000	-6,67125E-001	3,58280E-004	6	...........
	170	17,1003	-6,66818E-001	-9,82138E-007	0,00000E+000	-6,67175E-001	2,58280E-004	6	...........
	171	17,2003	-6,66818E-001	-9,18638E-007	0,00000E+000	-6,67225E-001	4,58280E-004	6	...........
	172	17,3003	-6,66818E-001	-9,99638E-007	0,00000E+000	-6,67275E-001	2,58280E-004	6	...........
	173	17,4003	-6,67018E-001	-1,04389E-006	0,00000E+000	-6,67325E-001	3,58280E-004	6	...........
	174	17,5003	-6,67018E-001	-1,05189E-006	0,00000E+000	-6,67375E-001	2,58280E-004	6	...........
	175	17,6004	-6,67018E-001	-1,06189E-006	0,00000E+000	-6,67425E-001	4,58280E-004	6	...........
	176	17,7004	-6,67018E-001	-1,04939E-006	0,00000E+000	-6,67475E-001	3,58280E-004	6	...........
	177	17,8004	-6,67118E-001	-1,04789E-006	0,00000E+000	-6,67525E-001	2,58280E-004	6	...........
	178	17,9004	-6,67218E-001	-1,02839E-006	0,00000E+000	-6,67575E-001	3,58280E-004	6	...........
	179	18,0004	-6,67218E-001	-1,04164E-006	0,00000E+000	-6,67625E-001	3,58280E-004	6	...........
	180	18,1004	-6,67218E-001	-1,06214E-006	0,00000E+000	-6,67675E-001	3,58280E-004	6	...........
	181	18,2004	-6,67318E-001	-1,07314E-006	0,00000E+000	-6,67725E-001	3,58280E-004	6	...........
	182	18,3004	-6,67318E-001	-1,08489E-006	0,00000E+000	-6,67775E-001	2,58280E-004	6	...........
	183	18,4004	-6,67318E-001	-1,08639E-006	0,00000E+000	-6,67825E-001	3,58280E-004	6	...........
	184	18,5004	-6,67418E-001	-1,09089E-006	0,00000E+000	-6,67875E-001	3,58280E-004	6	...........
	185	18,6004	-6,67518E-001	-1,09314E-006	0,00000E+000	-6,67925E-001	3,58280E-004	6	...........
	186	18,7004	-6,67618E-001	-1,09289E-006	0,00000E+000	-6,67975E-001	3,58280E-004	6	...........
	187	18,8004	-6,67618E-001	-1,09239E-006	0,00000E+000	-6,68025E-001	2,58280E-004	6	...........
	188	18,9004	-6,67718E-001	-1,09789E-006	0,00000E+000	-6,68075E-001	2,58280E-004	6	...........
	189	19,0004	-6,67718E-001	-1,07889E-006	0,00000E+000	-6,68125E-001	3,58280E-004	6	...........
	190	19,1004	-6,67718E-001	-1,09839E-006	0,00000E+000	-6,68175E-001	3,58280E-004	6	...........
	191	19,2004	-6,67718E-001	-1,10614E-006	0,00000E+000	-6,68225E-001	3,58280E-004	6	...........
	192	19,3004	-6,67818E-001	-1,10889E-006	0,00000E+000	-6,68275E-001	2,58280E-004	6	...........
	193	19,4004	-6,67818E-001	-1,11214E-006	0,00000E+000	-6,68325E-001	3,58280E-004	6	...........
	194	19,5004	-6,68018E-001	-1,11039E-006	0,00000E+000	-6,68375E-001	2,58280E-004	6	...........
	195	19,6004	-6,68018E-001	-1,10364E-006	0,00000E+000	-6,68425E-001	2,58280E-004	6	...........
	196	19,7004	-6,68118E-001	-1,11364E-006	0,00000E+000	-6,68475E-001	2,58280E-004	6	...........
	197	19,8004	-6,68118E-001	-1,12264E-006	0,00000E+000	-6,68525E-001	3,58280E-004	6	...........
	198	19,9004	-6,68118E-001	-1,12689E-006	0,00000E+000	-6,68575E-001	2,58280E-004	6	...........
	199	20,0004	-6,68218E-001	-1,13389E-006	0,00000E+000	-6,68625E-001	2,58280E-004	6	...........
	200	20,1004	-6,68218E-001	-1,13014E-006	0,00000E+000	-6,68675E-001	1,58280E-004	6	...........
	201	20,2004	-6,68318E-001	-1,11639E-006	0,00000E+000	-6,68725E-001	3,58280E-004	6	...........
	202	20,3004	-6,68318E-001	-1,14214E-006	0,00000E+000	-6,68775E-001	3,58280E-004	6	...........
	203	20,4004	-6,68418E-001	-1,13864E-006	0,00000E+000	-6,68825E-001	1,58280E-004	6	...........
	204	20,5004	-6,68418E-001	-1,10789E-006	0,00000E+000	-6,68875E-001	3,58280E-004	6	...........
	205	20,6004	-6,68618E-001	-1,10689E-006	0,00000E+000	-6,68925E-001	2,58280E-004	6	...........
	206	20,7004	-6,68618E-001	-1,15939E-006	0,00000E+000	-6,68975E-001	4,58280E-004	6	...........
	207	20,8004	-6,68618E-001	-1,16514E-006	0,00000E+000	-6,69025E-001	2,58280E-004	6	...........
	208	20,9004	-6,68618E-001	-1,16639E-006	0,00000E+000	-6,69075E-001	2,58280E-004	6	...........
	209	21,0004	-6,68718E-001	-1,15914E-006	0,00000E+000	-6,69125E-001	2,58280E-004	6	...........
	210	21,1004	-6,68818E-001	-1,16214E-006	0,00000E+000	-6,69175E-001	1,58280E-004	6	...........
	211	21,2004	-6,68818E-001	-1,16564E-006	0,00000E+000	-6,69225E-001	2,58280E-004	6	...........
	212	21,3004	-6,68818E-001	-1,16814E-006	0,00000E+000	-6,69275E-001	3,58280E-004	6	...........
	213	21,4004	-6,68918E-001	-1,17239E-006	0,00000E+000	-6,69325E-001	1,58280E-004	6	...........
	214	21,5004	-6,68918E-001	-1,15414E-006	0,00000E+000	-6,69375E-001	3,58280E-004	6	...........
	215	21,6004	-6,68918E-001	-1,15889E-006	0,00000E+000	-6,69425E-001	3,58280E-004	6	...........
	216	21,7004	-6,69018E-001	-1,17739E-006	0,00000E+000	-6,69475E-001	3,58280E-004	6	...........
	217	21,8004	-6,69118E-001	-1,17414E-006	0,00000E+000	-6,69525E-001	3,58280E-004	6	...........
	218	21,9004	-6,69218E-001	-1,17439E-006	0,00000E+000	-6,69575E-001	3,58280E-004	6	...........
	219	22,0004	-6,69318E-001	-1,18489E-006	0,00000E+000	-6,69625E-001	3,58280E-004	6	...........
	220	22,1004	-6,69218E-001	-1,19239E-006	0,00000E+000	-6,69675E-001	3,58280E-004	6	...........
	221	22,2004	-6,69318E-001	-1,19664E-006	0,00000E+000	-6,69725E-001	3,58280E-004	6	...........
	222	22,3004	-6,69318E-001	-1,19914E-006	0,00000E+000	-6,69775E-001	2,58280E-004	6	...........
	223	22,4004	-6,69318E-001	-1,19989E-006	0,00000E+000	-6,69825E-001	2,58280E-004	6	...........
	224	22,5005	-6,69418E-001	-1,19189E-006	0,00000E+000	-6,69875E-001	3,58280E-004	6	...........
	225	22,6005	-6,69618E-001	-1,17789E-006	0,00000E+000	-6,69925E-001	3,58280E-004	6	...........
	226	22,7005	-6,69618E-001	-1,19189E-006	0,00000E+000	-6,69975E-001	3,58280E-004	6	...........
	227	22,8005	-6,69618E-001	-1,19614E-006	0,00000E+000	-6,70025E-001	3,58280E-004	6	...........
	228	22,9005	-6,69618E-001	-1,20689E-006	0,00000E+000	-6,70075E-001	2,58280E-004	6	...........
	229	23,0005	-6,69718E-001	-1,18989E-006	0,00000E+000	-6,70125E-001	3,58280E-004	6	...........
	230	23,1005	-6,69718E-001	-1,16464E-006	0,00000E+000	-6,70175E-001	3,58280E-004	6	...........
	231	23,2005	-6,69718E-001	-1,16789E-006	0,00000E+000	-6,70225E-001	3,58280E-004	6	...........
	232	23,3005	-6,69818E-001	-1,17839E-006	0,00000E+000	-6,70275E-001	2,58280E-004	6	...........
	233	23,4005	-6,69918E-001	-1,18989E-006	0,00000E+000	-6,70325E-001	3,58280E-004	6	...........
	234	23,5005	-6,70018E-001	-1,17539E-006	0,00000E+000	-6,70375E-001	3,58280E-004	6	...........
	235	23,6005	-6,70018E-001	-1,17914E-006	0,00000E+000	-6,70425E-001	3,58280E-004	6	...........
	236	23,7005	-6,70018E-001	-1,18139E-006	0,00000E+000	-6,70475E-001	3,58280E-004	6	...........
	237	23,8005	-6,70218E-001	-1,18839E-006	0,00000E+000	-6,70525E-001	3,58280E-004	6	...........
	238	23,9005	-6,70218E-001	-1,19364E-006	0,00000E+000	-6,70575E-001	2,58280E-004	6	...........
	239	24,0005	-6,70218E-001	-1,17989E-006	0,00000E+000	-6,70625E-001	2,58280E-004	6	...........
	240	24,1005	-6,70218E-001	-1,17864E-006	0,00000E+000	-6,70675E-001	3,58280E-004	6	...........
	241	24,2005	-6,70318E-001	-1,11539E-006	0,00000E+000	-6,70725E-001	3,58280E-004	6	...........
	242	24,3005	-6,70418E-001	-1,14189E-006	0,00000E+000	-6,70775E-001	2,58280E-004	6	...........
	243	24,4005	-6,70418E-001	-1,16039E-006	0,00000E+000	-6,70825E-001	3,58280E-004	6	...........
	244	24,5005	-6,70418E-001	-1,19364E-006	0,00000E+000	-6,70875E-001	1,58280E-004	6	...........
	245	24,6005	-6,70518E-001	-1,20964E-006	0,00000E+000	-6,70925E-001	2,58280E-004	6	...........
	246	24,7005	-6,70518E-001	-1,22339E-006	0,00000E+000	-6,70975E-001	2,58280E-004	6	...........
	247	24,8005	-6,70518E-001	-1,21514E-006	0,00000E+000	-6,71025E-001	2,58280E-004	6	...........
	248	24,9005	-6,70718E-001	-1,18139E-006	0,00000E+000	-6,71075E-001	2,58280E-004	6	...........
	249	25,0005	-6,70718E-001	-1,21189E-006	0,00000E+000	-6,71125E-001	3,58280E-004	6	...........
	250	25,1005	-6,70818E-001	-1,21039E-006	0,00000E+000	-6,71175E-001	1,58280E-004	6	...........
	251	25,2005	-6,70818E-001	-1,18489E-006	0,00000E+000	-6,71225E-001	3,58280E-004	6	...........
	252	25,3005	-6,70818E-001	-1,21164E-006	0,00000E+000	-6,71275E-001	2,58280E-004	6	...........
	253	25,4005	-6,70918E-001	-1,18964E-006	0,00000E+000	-6,71325E-001	3,58280E-004	6	...........
	254	25,5005	-6,70918E-001	-1,17064E-006	0,00000E+000	-6,71375E-001	3,58280E-004	6	...........
	255	25,6005	-6,70918E-001	-1,22564E-006	0,00000E+000	-6,71425E-001	2,58280E-004	6	...........
	256	25,7005	-6,71018E-001	-1,26239E-006	0,00000E+000	-6,71475E-001	2,58280E-004	6	...........
	257	25,8005	-6,71018E-001	-1,25989E-006	0,00000E+000	-6,71525E-001	2,58280E-004	6	...........
	258	25,9005	-6,71118E-001	-1,26764E-006	0,00000E+000	-6,71575E-001	3,58280E-004	6	...........
	259	26,0005	-6,71118E-001	-1,21189E-006	0,00000E+000	-6,71625E-001	2,58280E-004	6	...........
	260	26,1005	-6,71318E-001	-1,10589E-006	0,00000E+000	-6,71675E-001	3,58280E-004	6	...........
	261	26,2005	-6,71318E-001	-1,09189E-006	0,00000E+000	-6,71725E-001	3,58280E-004	6	...........
	262	26,3005	-6,71318E-001	-1,13589E-006	0,00000E+000	-6,71775E-001	3,58280E-004	6	...........
	263	26,4005	-6,71318E-001	-1,18739E-006	0,00000E+000	-6,71825E-001	3,58280E-004	6	...........
	264	26,5005	-6,71418E-001	-1,21989E-006	0,00000E+000	-6,71875E-001	1,58280E-004	6	...........
	265	26,6005	-6,71418E-001	-1,23664E-006	0,00000E+000	-6,71925E-001	2,58280E-004	6	...........
	266	26,7005	-6,71518E-001	-1,18889E-006	0,00000E+000	-6,71975E-001	2,58280E-004	6	...........
	267	26,8005	-6,71618E-001	-1,17239E-006	0,00000E+000	-6,72025E-001	3,58280E-004	6	...........
	268	26,9005	-6,71618E-001	-1,16464E-006	0,00000E+000	-6,72075E-001	2,58280E-004	6	...........
	269	27,0005	-6,71818E-001	-1,20039E-006	0,00000E+000	-6,72125E-001	3,58280E-004	6	...........
	270	27,1005	-6,71818E-001	-1,17264E-006	0,00000E+000	-6,72175E-001	2,58280E-004	6	...........
	271	27,2005	-6,71818E-001	-1,19689E-006	0,00000E+000	-6,72225E-001	2,58280E-004	6	...........
	272	27,3005	-6,71818E-001	-1,25089E-006	0,00000E+000	-6,72275E-001	2,58280E-004	6	...........
	273	27,4005	-6,71818E-001	-1,21089E-006	0,00000E+000	-6,72325E-001	3,58280E-004	6	...........
	274	27,5005	-6,72018E-001	-1,21714E-006	0,00000E+000	-6,72375E-001	3,58280E-004	6	...........
	275	27,6006	-6,72018E-001	-1,26339E-006	0,00000E+000	-6,72425E-001	2,58280E-004	6	...........
	276	27,7006	-6,72018E-001	-1,25064E-006	0,00000E+000	-6,72475E-001	2,58280E-004	6	...........
	277	27,8006	-6,72118E-001	-1,24889E-006	0,00000E+000	-6,72525E-001	3,58280E-004	6	...........
	278	27,9006	-6,72118E-001	-1,23439E-006	0,00000E+000	-6,72575E-001	3,58280E-004	6	...........
	279	28,0006	-6,72118E-001	-1,26039E-006	0,00000E+000	-6,72625E-001	3,58280E-004	6	...........
	280	28,1006	-6,72218E-001	-1,26489E-006	0,00000E+000	-6,72675E-001	2,58280E-004	6	...........
	281	28,2006	-6,72318E-001	-1,27739E-006	0,00000E+000	-6,72725E-001	3,58280E-004	6	...........
	282	28,3006	-6,72318E-001	-1,27889E-006	0,00000E+000	-6,72775E-001	3,58280E-004	6	...........
	283	28,4006	-6,72418E-001	-1,24889E-006	0,00000E+000	-6,72825E-001	3,58280E-004	6	...........
	284	28,5006	-6,72418E-001	-1,19439E-006	0,00000E+000	-6,72875E-001	4,58280E-004	6	...........
	285	28,6006	-6,72518E-001	-1,14114E-006	0,00000E+000	-6,72925E-001	2,58280E-004	6	...........
	286	28,7006	-6,72618E-001	-1,19889E-006	0,00000E+000	-6,72975E-001	2,58280E-004	6	...........
	287	28,8006	-6,72618E-001	-1,25239E-006	0,00000E+000	-6,73025E-001	4,58280E-004	6	...........
	288	28,9006	-6,72618E-001	-1,22989E-006	0,00000E+000	-6,73075E-001	2,58280E-004	6	...........
	289	29,0006	-6,72618E-001	-1,25489E-006	0,00000E+000	-6,73125E-001	2,58280E-004	6	...........
	290	29,1006	-6,72818E-001	-1,22214E-006	0,00000E+000	-6,73175E-001	3,58280E-004	6	...........
	291	29,2006	-6,72818E-001	-1,18189E-006	0,00000E+000	-6,73225E-001	2,58280E-004	6	...........
	292	29,3006	-6,72818E-001	-1,11914E-006	0,00000E+000	-6,73275E-001	4,58280E-004	6	...........
	293	29,4006	-6,72918E-001	-1,12839E-006	0,00000E+000	-6,73325E-001	3,58280E-004	6	...........
	294	29,5006	-6,72918E-001	-1,27589E-006	0,00000E+000	-6,73375E-001	2,58280E-004	6	...........
	295	29,6006	-6,73018E-001	-1,20889E-006	0,00000E+000	-6,73425E-001	3,58280E-004	6	...........
	296	29,7006	-6,73118E-001	-1,27764E-006	0,00000E+000	-6,73475E-001	4,58280E-004	6	...........
	297	29,8006	-6,73118E-001	-1,29864E-006	0,00000E+000	-6,73525E-001	3,58280E-004	6	...........
	298	29,9006	-6,73118E-001	-1,28614E-006	0,00000E+000	-6,73575E-001	3,58280E-004	6	...........
	299	30,0006	-6,73218E-001	-1,32064E-006	0,00000E+000	-6,73625E-001	2,58280E-004	6	...........
	300	30,1006	-6,73218E-001	-1,33389E-006	0,00000E+000	-6,73675E-001	3,58280E-004	6	...........
	301	30,2006	-6,73418E-001	-1,29239E-006	0,00000E+000	-6,73725E-001	3,58280E-004	6	...........
	302	30,3006	-6,73418E-001	-1,23189E-006	0,00000E+000	-6,73775E-001	3,58280E-004	6	...........
	303	30,4006	-6,73418E-001	-1,07214E-006	0,00000E+000	-6,73825E-001	3,58280E-004	6	...........
	304	30,5006	-6,73418E-001	-1,08839E-006	0,00000E+000	-6,73875E-001	2,58280E-004	6	...........
	305	30,6006	-6,73518E-001	-1,16264E-006	0,00000E+000	-6,73925E-001	3,58280E-004	6	...........
	306	30,7006	-6,73618E-001	-1,25064E-006	0,00000E+000	-6,73975E-001	2,58280E-004	6	...........
	307	30,8006	-6,73618E-001	-1,27239E-006	0,00000E+000	-6,74025E-001	2,58280E-004	6	...........
	308	30,9006	-6,73618E-001	-1,28189E-006	0,00000E+000	-6,74075E-001	3,58280E-004	6	...........
	309	31,0006	-6,73618E-001	-1,23989E-006	0,00000E+000	-6,74125E-001	2,58280E-004	6	...........
	310	31,1006	-6,73718E-001	-1,22439E-006	0,00000E+000	-6,74175E-001	2,58280E-004	6	...........
	311	31,2006	-6,73718E-001	-1,14814E-006	0,00000E+000	-6,74225E-001	3,58280E-004	6	...........
	312	31,3006	-6,73918E-001	-1,22589E-006	0,00000E+000	-6,74275E-001	2,58280E-004	6	...........
	313	31,4006	-6,73818E-001	-1,22889E-006	0,00000E+000	-6,74325E-001	2,58280E-004	6	...........
	314	31,5006	-6,73918E-001	-1,18689E-006	0,00000E+000	-6,74375E-001	3,58280E-004	6	...........
	315	31,6006	-6,74018E-001	-1,23414E-006	0,00000E+000	-6,74425E-001	3,58280E-004	6	...........
	316	31,7006	-6,74118E-001	-1,23764E-006	0,00000E+000	-6,74475E-001	2,58280E-004	6	...........
	317	31,8006	-6,74118E-001	-1,39064E-006	0,00000E+000	-6,74525E-001	2,58280E-004	6	...........
	318	31,9006	-6,74118E-001	-1,40339E-006	0,00000E+000	-6,74575E-001	2,58280E-004	6	...........
	319	32,0006	-6,74218E-001	-1,40039E-006	0,00000E+000	-6,74625E-001	3,58280E-004	6	...........
	320	32,1006	-6,74318E-001	-1,41664E-006	0,00000E+000	-6,74675E-001	3,58280E-004	6	...........
	321	32,2006	-6,74318E-001	-1,40864E-006	0,00000E+000	-6,74725E-001	3,58280E-004	6	...........
	322	32,3006	-6,74318E-001	-1,32239E-006	0,00000E+000	-6,74775E-001	2,58280E-004	6	...........
	323	32,4006	-6,74418E-001	-1,18664E-006	0,00000E+000	-6,74825E-001	2,58280E-004	6	...........
	324	32,5006	-6,74418E-001	-1,17489E-006	0,00000E+000	-6,74875E-001	2,58280E-004	6	...........
	325	32,6007	-6,74518E-001	-1,30189E-006	0,00000E+000	-6,74925E-001	3,58280E-004	6	...........
	326	32,7007	-6,74518E-001	-1,44889E-006	0,00000E+000	-6,74975E-001	3,58280E-004	6	...........
	327	32,8007	-6,74518E-001	-1,45939E-006	0,00000E+000	-6,75025E-001	3,58280E-004	6	...........
	328	32,9007	-6,74618E-001	-1,46164E-006	0,00000E+000	-6,75075E-001	3,58280E-004	6	...........
	329	33,0007	-6,74718E-001	-1,46239E-006	0,00000E+000	-6,75125E-001	3,58280E-004	6	...........
	330	33,1007	-6,74718E-001	-1,44439E-006	0,00000E+000	-6,75175E-001	3,58280E-004	6	...........
	331	33,2007	-6,74818E-001	-1,46889E-006	0,00000E+000	-6,75225E-001	2,58280E-004	6	...........
	332	33,3007	-6,74818E-001	-1,47414E-006	0,00000E+000	-6,75275E-001	2,58280E-004	6	...........
	333	33,4007	-6,75018E-001	-1,47564E-006	0,00000E+000	-6,75325E-001	3,58280E-004	6	...........
	334	33,5007	-6,75018E-001	-1,46339E-006	0,00000E+000	-6,75375E-001	2,58280E-004	6	...........
	335	33,6007	-6,75018E-001	-1,46814E-006	0,00000E+000	-6,75425E-001	3,58280E-004	6	...........
	336	33,7007	-6,75018E-001	-1,47764E-006	0,00000E+000	-6,75475E-001	1,58280E-004	6	...........
	337	33,8007	-6,75018E-001	-1,48739E-006	0,00000E+000	-6,75525E-001	2,58280E-004	6	...........
	338	33,9007	-6,75118E-001	-1,48464E-006	0,00000E+000	-6,75575E-001	3,58280E-004	6	...........
	339	34,0007	-6,75218E-001	-1,49339E-006	0,00000E+000	-6,75625E-001	3,58280E-004	6	...........
	340	34,1007	-6,75218E-001	-1,49064E-006	0,00000E+000	-6,75675E-001	3,58280E-004	6	...........
	341	34,2007	-6,75318E-001	-1,49614E-006	0,00000E+000	-6,75725E-001	2,58280E-004	6	...........
	342	34,3007	-6,75318E-001	-1,49664E-006	0,00000E+000	-6,75775E-001	3,58280E-004	6	...........
	343	34,4007	-6,75418E-001	-1,49514E-006	0,00000E+000	-6,75825E-001	3,58280E-004	6	...........
	344	34,5007	-6,75418E-001	-1,49164E-006	0,00000E+000	-6,75875E-001	5,82800E-005	6	...........
	345	34,6007	-6,75518E-001	-1,49064E-006	0,00000E+000	-6,75925E-001	2,58280E-004	6	...........
	346	34,7007	-6,75518E-001	-1,49639E-006	0,00000E+000	-6,75975E-001	3,58280E-004	6	...........
	347	34,8007	-6,75618E-001	-1,50114E-006	0,00000E+000	-6,76025E-001	2,58280E-004	6	...........
	348	34,9007	-6,75618E-001	-1,50389E-006	0,00000E+000	-6,76075E-001	2,58280E-004	6	...........
	349	35,0007	-6,75718E-001	-1,50989E-006	0,00000E+000	-6,76125E-001	3,58280E-004	6	...........
	350	35,1007	-6,75718E-001	-1,51489E-006	0,00000E+000	-6,76175E-001	2,58280E-004	6	...........
	351	35,2007	-6,75818E-001	-1,51839E-006	0,00000E+000	-6,76225E-001	2,58280E-004	6	...........
	352	35,3007	-6,75918E-001	-1,52314E-006	0,00000E+000	-6,76275E-001	2,58280E-004	6	...........
	353	35,4007	-6,75918E-001	-1,52564E-006	0,00000E+000	-6,76325E-001	2,58280E-004	6	...........
	354	35,5007	-6,75918E-001	-1,52814E-006	0,00000E+000	-6,76375E-001	4,58280E-004	6	...........
	355	35,6007	-6,76018E-001	-1,52264E-006	0,00000E+000	-6,76425E-001	3,58280E-004	6	...........
	356	35,7007	-6,76118E-001	-1,52189E-006	0,00000E+000	-6,76475E-001	2,58280E-004	6	...........
	357	35,8007	-6,76118E-001	-1,52189E-006	0,00000E+000	-6,76525E-001	1,58280E-004	6	...........
	358	35,9007	-6,76118E-001	-1,52539E-006	0,00000E+000	-6,76575E-001	2,58280E-004	6	...........
	359	36,0007	-6,76218E-001	-1,51839E-006	0,00000E+000	-6,76625E-001	3,58280E-004	6	...........
	360	36,1007	-6,76318E-001	-1,49489E-006	0,00000E+000	-6,76675E-001	4,58280E-004	6	...........
	361	36,2007	-6,76318E-001	-1,49339E-006	0,00000E+000	-6,76725E-001	2,58280E-004	6	...........
	362	36,3007	-6,76418E-001	-1,49714E-006	0,00000E+000	-6,76775E-001	2,58280E-004	6	...........
	363	36,4007	-6,76418E-001	-1,46939E-006	0,00000E+000	-6,76825E-001	2,58280E-004	6	...........
	364	36,5007	-6,76618E-001	-1,46789E-006	0,00000E+000	-6,76875E-001	2,58280E-004	6	...........
	365	36,6007	-6,76618E-001	-1,46014E-006	0,00000E+000	-6,76925E-001	2,58280E-004	6	...........
	366	36,7007	-6,76618E-001	-1,47214E-006	0,00000E+000	-6,76975E-001	2,58280E-004	6	...........
	367	36,8007	-6,76618E-001	-1,51539E-006	0,00000E+000	-6,77025E-001	2,58280E-004	6	...........
	368	36,9007	-6,76618E-001	-1,44139E-006	0,00000E+000	-6,77075E-001	2,58280E-004	6	...........
	369	37,0007	-6,76718E-001	-1,40939E-006	0,00000E+000	-6,77125E-001	3,58280E-004	6	...........
	370	37,1007	-6,76818E-001	-1,43039E-006	0,00000E+000	-6,77175E-001	1,58280E-004	6	...........
	371	37,2007	-6,76818E-001	-1,42914E-006	0,00000E+000	-6,77225E-001	3,58280E-004	6	...........
	372	37,3007	-6,76818E-001	-1,49464E-006	0,00000E+000	-6,77275E-001	2,58280E-004	6	...........
	373	37,4007	-6,76918E-001	-1,51989E-006	0,00000E+000	-6,77325E-001	3,58280E-004	6	...........
	374	37,5007	-6,76918E-001	-1,50564E-006	0,00000E+000	-6,77375E-001	3,58280E-004	6	...........
	375	37,6007	-6,77018E-001	-1,51139E-006	0,00000E+000	-6,77425E-001	1,58280E-004	6	...........
	376	37,7008	-6,77018E-001	-1,52439E-006	0,00000E+000	-6,77475E-001	3,58280E-004	6	...........
	377	37,8008	-6,77118E-001	-1,52864E-006	0,00000E+000	-6,77525E-001	3,58280E-004	6	...........
	378	37,9008	-6,77118E-001	-1,55039E-006	0,00000E+000	-6,77575E-001	3,58280E-004	6	...........
	379	38,0008	-6,77218E-001	-1,55389E-006	0,00000E+000	-6,77625E-001	3,58280E-004	6	...........
	380	38,1008	-6,77218E-001	-1,56389E-006	0,00000E+000	-6,77675E-001	4,58280E-004	6	...........
	381	38,2008	-6,77218E-001	-1,55539E-006	0,00000E+000	-6,77725E-001	2,58280E-004	6	...........
	382	38,3008	-6,77318E-001	-1,55239E-006	0,00000E+000	-6,77775E-001	2,58280E-004	6	...........
	383	38,4008	-6,77318E-001	-1,54864E-006	0,00000E+000	-6,77825E-001	2,58280E-004	6	...........
	384	38,5008	-6,77418E-001	-1,57589E-006	0,00000E+000	-6,77875E-001	3,58280E-004	6	...........
	385	38,6008	-6,77418E-001	-1,58739E-006	0,00000E+000	-6,77925E-001	3,58280E-004	6	...........
	386	38,7008	-6,77518E-001	-1,58814E-006	0,00000E+000	-6,77975E-001	2,58280E-004	6	...........
	387	38,8008	-6,77518E-001	-1,58539E-006	0,00000E+000	-6,78025E-001	3,58280E-004	6	...........
	388	38,9008	-6,77618E-001	-1,58464E-006	0,00000E+000	-6,78075E-001	2,58280E-004	6	...........
	389	39,0008	-6,77718E-001	-1,58389E-006	0,00000E+000	-6,78125E-001	2,58280E-004	6	...........
	390	39,1008	-6,77818E-001	-1,57664E-006	0,00000E+000	-6,78175E-001	1,58280E-004	6	...........
	391	39,2008	-6,77718E-001	-1,53214E-006	0,00000E+000	-6,78225E-001	2,58280E-004	6	...........
	392	39,3008	-6,77818E-001	-1,50914E-006	0,00000E+000	-6,78275E-001	3,58280E-004	6	...........
	393	39,4008	-6,77918E-001	-1,55064E-006	0,00000E+000	-6,78325E-001	2,58280E-004	6	...........
	394	39,5008	-6,77918E-001	-1,54739E-006	0,00000E+000	-6,78375E-001	2,58280E-004	6	...........
	395	39,6008	-6,78018E-001	-1,57964E-006	0,00000E+000	-6,78425E-001	3,58280E-004	6	...........
	396	39,7008	-6,78018E-001	-1,59414E-006	0,00000E+000	-6,78475E-001	3,58280E-004	6	...........
	397	39,8008	-6,78218E-001	-1,58089E-006	0,00000E+000	-6,78525E-001	3,58280E-004	6	...........
	398	39,9008	-6,78218E-001	-1,61839E-006	0,00000E+000	-6,78575E-001	1,58280E-004	6	...........
	399	40,0008	-6,78218E-001	-1,62314E-006	0,00000E+000	-6,78625E-001	2,58280E-004	6	...........
	400	40,1008	-6,78218E-001	-1,62239E-006	0,00000E+000	-6,78675E-001	2,58280E-004	6	...........
	401	40,2008	-6,78318E-001	-1,62939E-006	0,00000E+000	-6,78725E-001	2,58280E-004	6	...........
	402	40,3008	-6,78318E-001	-1,62614E-006	0,00000E+000	-6,78775E-001	2,58280E-004	6	...........
