Repository: matsssk/AA6060_ML

# Master_python_all_data

This repository is a code base by the author Mats Stensrud Skui
This work was carried out spring 2023 as a part of the author's master thesis at Institute of Material Science (IMA) at NTNU Trondheim

File: raw_data_without_gamry_noise/ph6,6.DTA (part 1 of 51)
EXPLAIN
TAG	CYCPOL
TITLE	LABEL	Mats	Test Identifier
DATE	LABEL	1.3.2023	Date
TIME	LABEL	17.03.15	Time
NOTES	NOTES	1	Notes...
	
PSTAT	PSTAT	PCI4G750-47063	Potentiostat
VINIT	POTEN	0,00000E+000	T	Initial E (V)
VAPEX	POTEN	-3,50000E-001	T	Apex E (V)
VFINAL	POTEN	3,50000E-001	T	Final E (V)
ILIMIT	QUANT	1,00000E+001	Apex I (mA/cm^2)
SCANFWD	QUANT	5,00000E-001	Forward Scan (mV/s)
SCANREV	QUANT	5,00000E-001	Reverse Scan (mV/s)
SAMPLETIME	QUANT	1,00000E-001	Sample Period (s)
AREA	QUANT	1,00000E+000	Sample Area (cm^2)
DENSITY	QUANT	2,70000E+000	Density (g/cm^3)
EQUIV	QUANT	2,79200E+001	Equiv. Wt
IRCOMP	TOGGLE	F	IR Comp
EQDELAY	QUANT	0,00000E+000	Equil. Time (s)
EOC	QUANT	-0,8241252	Open Circuit (V)
SEQUENCER	TOGGLE	TRUE	Run as Sequence
PSTATMODEL	IQUANT	37	Pstat Model
PSTATSECTION	LABEL	PCI4G750-47063	Pstat Section
PSTATSERIALNO	LABEL	47063	Pstat Serial Number
CTRLMODE	IQUANT	1	Control Mode
IESTAB	IQUANT	2	I/E Stability
CASPEED	IQUANT	2	Control Amp Speed
CONVENTION	IQUANT	1	Current Convention
ICHRANGE	IQUANT	2	Ich Range
ICHRANGEMODE	TOGGLE	T	Ich Auto Range
ICHOFFSETENABLE	TOGGLE	F	Ich Offset Enable
ICHOFFSET	QUANT	0	Ich Offset (V)
ICHFILTER	IQUANT	3	Ich Filter
VCHRANGE	IQUANT	3	Vch Range
VCHRANGEMODE	TOGGLE	T	Vch Auto Range
VCHOFFSETENABLE	TOGGLE	F	Vch Offset Enable
VCHOFFSET	QUANT	0	Vch Offset (V)
VCHFILTER	IQUANT	3	Vch Filter
ACHRANGE	IQUANT	0	Ach Range
IERANGELOWERLIMIT	IQUANT	4	I/E Range Lower Limit
IERANGEMODE	TOGGLE	T	I/E AutoRange
IERANGE	IQUANT	10	I/E Range
POSFEEDENABLE	TOGGLE	F	Positive Feedback IR Comp
POSFEEDRESISTANCE	QUANT	0	Positive Feedback Resistance (ohm)
DCCALDATE	LABEL	15.11.2022	DC Calibration Date
ACCALDATE	LABEL	15.11.2022	AC Calibration Date
FRAMEWORKVERSION	QUANT	6,33	Framework Version
CURVE	TABLE	21002
	Pt	T	Vf	Im	Vu	Sig	Ach	IERange	Over
	#	s	V vs. Ref.	A	V	V	V	#	bits
	0	0,100002	-8,23167E-001	1,74934E-008	0,00000E+000	-8,24125E-001	5,82800E-005	4	...........
	1	0,200004	-8,23624E-001	1,75234E-008	0,00000E+000	-8,24125E-001	5,82800E-005	4	...........
	2	0,300006	-8,23924E-001	1,11209E-008	0,00000E+000	-8,24175E-001	5,82800E-005	4	...........
	3	0,400008	-8,23824E-001	8,31091E-009	0,00000E+000	-8,24225E-001	5,82800E-005	4	...........
	4	0,50001	-8,23924E-001	6,82841E-009	0,00000E+000	-8,24275E-001	-4,17200E-005	4	...........
	5	0,600012	-8,23924E-001	4,42091E-009	0,00000E+000	-8,24325E-001	-4,17200E-005	4	...........
	6	0,700014	-8,23924E-001	2,31341E-009	0,00000E+000	-8,24375E-001	1,58280E-004	4	...........
	7	0,800016	-8,24024E-001	1,20915E-010	0,00000E+000	-8,24425E-001	3,58280E-004	4	...........
	8	0,900018	-8,24024E-001	-1,93159E-009	0,00000E+000	-8,24475E-001	2,58280E-004	4	...........
	9	1,00002	-8,24124E-001	-3,85659E-009	0,00000E+000	-8,24525E-001	1,58280E-004	4	...........
	10	1,10002	-8,24124E-001	-5,61659E-009	0,00000E+000	-8,24575E-001	1,58280E-004	4	...........
	11	1,20002	-8,24224E-001	-7,33409E-009	0,00000E+000	-8,24625E-001	1,58280E-004	4	...........
	12	1,30003	-8,24224E-001	-9,49409E-009	0,00000E+000	-8,24675E-001	5,82800E-005	4	...........
	13	1,40003	-8,24224E-001	-1,12216E-008	0,00000E+000	-8,24725E-001	1,58280E-004	4	...........
	14	1,50003	-8,24324E-001	-1,32266E-008	0,00000E+000	-8,24775E-001	1,58280E-004	4	...........
	15	1,60003	-8,24324E-001	-1,50141E-008	0,00000E+000	-8,24825E-001	1,58280E-004	4	...........
	16	1,70003	-8,24324E-001	-1,68866E-008	0,00000E+000	-8,24875E-001	1,58280E-004	4	...........
	17	1,80004	-8,24424E-001	-1,86441E-008	0,00000E+000	-8,24925E-001	5,82800E-005	4	...........
	18	1,90004	-8,24524E-001	-2,04391E-008	0,00000E+000	-8,24975E-001	5,82800E-005	4	...........
	19	2,00004	-8,24524E-001	-2,23691E-008	0,00000E+000	-8,25025E-001	5,82800E-005	4	...........
	20	2,10004	-8,24624E-001	-2,45591E-008	0,00000E+000	-8,25075E-001	5,82800E-005	4	...........
	21	2,20004	-8,24624E-001	-2,65266E-008	0,00000E+000	-8,25125E-001	1,58280E-004	4	...........
	22	2,30005	-8,24724E-001	-2,84016E-008	0,00000E+000	-8,25175E-001	5,82800E-005	4	...........
	23	2,40005	-8,24824E-001	-3,01341E-008	0,00000E+000	-8,25225E-001	5,82800E-005	4	...........
	24	2,50005	-8,24824E-001	-3,19991E-008	0,00000E+000	-8,25275E-001	5,82800E-005	4	...........
	25	2,60005	-8,24824E-001	-3,37741E-008	0,00000E+000	-8,25325E-001	5,82800E-005	4	...........
	26	2,70005	-8,24924E-001	-3,55266E-008	0,00000E+000	-8,25375E-001	1,58280E-004	4	...........
	27	2,80006	-8,24924E-001	-3,74641E-008	0,00000E+000	-8,25425E-001	1,58280E-004	4	...........
	28	2,90006	-8,25024E-001	-3,92966E-008	0,00000E+000	-8,25475E-001	1,58280E-004	4	...........
	29	3,00006	-8,25024E-001	-4,13716E-008	0,00000E+000	-8,25525E-001	5,82800E-005	4	...........
	30	3,10006	-8,25124E-001	-4,29191E-008	0,00000E+000	-8,25575E-001	1,58280E-004	4	...........
	31	3,20006	-8,25224E-001	-4,47366E-008	0,00000E+000	-8,25625E-001	5,82800E-005	4	...........
	32	3,30007	-8,25124E-001	-4,68066E-008	0,00000E+000	-8,25675E-001	1,58280E-004	4	...........
	33	3,40007	-8,25224E-001	-4,84266E-008	0,00000E+000	-8,25725E-001	1,58280E-004	4	...........
	34	3,50007	-8,25224E-001	-5,01841E-008	0,00000E+000	-8,25775E-001	1,58280E-004	4	...........
	35	3,60007	-8,25424E-001	-5,20591E-008	0,00000E+000	-8,25825E-001	2,58280E-004	4	...........
	36	3,70007	-8,25424E-001	-5,42466E-008	0,00000E+000	-8,25875E-001	1,58280E-004	4	...........
	37	3,80008	-8,25424E-001	-5,58391E-008	0,00000E+000	-8,25925E-001	5,82800E-005	4	...........
	38	3,90008	-8,25424E-001	-5,76066E-008	0,00000E+000	-8,25975E-001	5,82800E-005	4	...........
	39	4,00008	-8,25524E-001	-5,92591E-008	0,00000E+000	-8,26025E-001	5,82800E-005	4	...........
	40	4,10008	-8,25624E-001	-6,10216E-008	0,00000E+000	-8,26075E-001	5,82800E-005	4	...........
	41	4,20008	-8,25624E-001	-6,26866E-008	0,00000E+000	-8,26125E-001	-4,17200E-005	4	...........
	42	4,30009	-8,25624E-001	-6,42616E-008	0,00000E+000	-8,26175E-001	5,82800E-005	4	...........
	43	4,40009	-8,25624E-001	-6,59791E-008	0,00000E+000	-8,26225E-001	5,82800E-005	4	...........
	44	4,50009	-8,25724E-001	-6,77191E-008	0,00000E+000	-8,26275E-001	-4,17200E-005	4	...........
	45	4,60009	-8,25924E-001	-9,96918E-008	0,00000E+000	-8,26325E-001	1,58280E-004	5	...........
	46	4,70009	-8,25924E-001	-6,52918E-008	0,00000E+000	-8,26375E-001	1,58280E-004	5	...........
	47	4,8001	-8,25924E-001	-7,65668E-008	0,00000E+000	-8,26425E-001	5,82800E-005	5	...........
	48	4,9001	-8,26024E-001	-7,74418E-008	0,00000E+000	-8,26475E-001	1,58280E-004	5	...........
	49	5,0001	-8,26124E-001	-7,99168E-008	0,00000E+000	-8,26525E-001	1,58280E-004	5	...........
	50	5,1001	-8,26124E-001	-8,20168E-008	0,00000E+000	-8,26575E-001	2,58280E-004	5	...........
	51	5,2001	-8,26224E-001	-8,36668E-008	0,00000E+000	-8,26625E-001	2,58280E-004	5	...........
	52	5,30011	-8,26224E-001	-8,53168E-008	0,00000E+000	-8,26675E-001	2,58280E-004	5	...........
	53	5,40011	-8,26324E-001	-8,71168E-008	0,00000E+000	-8,26725E-001	5,82800E-005	5	...........
	54	5,50011	-8,26424E-001	-8,93918E-008	0,00000E+000	-8,26775E-001	5,82800E-005	5	...........
	55	5,60011	-8,26424E-001	-9,08918E-008	0,00000E+000	-8,26825E-001	1,58280E-004	5	...........
	56	5,70011	-8,26424E-001	-9,26168E-008	0,00000E+000	-8,26875E-001	2,58280E-004	5	...........
	57	5,80012	-8,26424E-001	-9,44918E-008	0,00000E+000	-8,26925E-001	5,82800E-005	5	...........
	58	5,90012	-8,26524E-001	-9,62918E-008	0,00000E+000	-8,26975E-001	1,58280E-004	5	...........
	59	6,00012	-8,26524E-001	-9,79418E-008	0,00000E+000	-8,27025E-001	5,82800E-005	5	...........
	60	6,10012	-8,26624E-001	-1,00042E-007	0,00000E+000	-8,27075E-001	5,82800E-005	5	...........
	61	6,20012	-8,26624E-001	-1,01917E-007	0,00000E+000	-8,27125E-001	5,82800E-005	5	...........
	62	6,30013	-8,26724E-001	-1,03242E-007	0,00000E+000	-8,27175E-001	1,58280E-004	5	...........
	63	6,40013	-8,26824E-001	-1,05342E-007	0,00000E+000	-8,27225E-001	1,58280E-004	5	...........
	64	6,50013	-8,26824E-001	-1,07017E-007	0,00000E+000	-8,27275E-001	5,82800E-005	5	...........
	65	6,60013	-8,27024E-001	-1,08817E-007	0,00000E+000	-8,27325E-001	1,58280E-004	5	...........
	66	6,70013	-8,27024E-001	-1,10517E-007	0,00000E+000	-8,27375E-001	1,58280E-004	5	...........
	67	6,80014	-8,27024E-001	-1,12267E-007	0,00000E+000	-8,27425E-001	5,82800E-005	5	...........
	68	6,90014	-8,27024E-001	-1,13817E-007	0,00000E+000	-8,27475E-001	5,82800E-005	5	...........
	69	7,00014	-8,27024E-001	-1,15717E-007	0,00000E+000	-8,27525E-001	1,58280E-004	5	...........
	70	7,10014	-8,27124E-001	-1,17267E-007	0,00000E+000	-8,27575E-001	5,82800E-005	5	...........
	71	7,20014	-8,27124E-001	-1,18967E-007	0,00000E+000	-8,27625E-001	5,82800E-005	5	...........
	72	7,30015	-8,27224E-001	-1,20967E-007	0,00000E+000	-8,27675E-001	1,58280E-004	5	...........
	73	7,40015	-8,27224E-001	-1,22267E-007	0,00000E+000	-8,27725E-001	1,58280E-004	5	...........
	74	7,50015	-8,27324E-001	-1,24442E-007	0,00000E+000	-8,27775E-001	5,82800E-005	5	...........
	75	7,60015	-8,27324E-001	-1,26142E-007	0,00000E+000	-8,27825E-001	5,82800E-005	5	...........
	76	7,70015	-8,27324E-001	-1,27417E-007	0,00000E+000	-8,27875E-001	1,58280E-004	5	...........
	77	7,80016	-8,27524E-001	-1,29567E-007	0,00000E+000	-8,27925E-001	1,58280E-004	5	...........
	78	7,90016	-8,27524E-001	-1,30967E-007	0,00000E+000	-8,27975E-001	1,58280E-004	5	...........
	79	8,00016	-8,27624E-001	-1,32442E-007	0,00000E+000	-8,28025E-001	1,58280E-004	5	...........
	80	8,10016	-8,27624E-001	-1,34742E-007	0,00000E+000	-8,28075E-001	5,82800E-005	5	...........
	81	8,20016	-8,27724E-001	-1,36217E-007	0,00000E+000	-8,28125E-001	1,58280E-004	5	...........
	82	8,30017	-8,27724E-001	-1,38417E-007	0,00000E+000	-8,28175E-001	1,58280E-004	5	...........
	83	8,40017	-8,27724E-001	-1,39967E-007	0,00000E+000	-8,28225E-001	1,58280E-004	5	...........
	84	8,50017	-8,27824E-001	-1,41842E-007	0,00000E+000	-8,28275E-001	1,58280E-004	5	...........
	85	8,60017	-8,27824E-001	-1,43642E-007	0,00000E+000	-8,28325E-001	1,58280E-004	5	...........
	86	8,70017	-8,27924E-001	-1,45217E-007	0,00000E+000	-8,28375E-001	1,58280E-004	5	...........
	87	8,80018	-8,27924E-001	-1,47267E-007	0,00000E+000	-8,28425E-001	5,82800E-005	5	...........
	88	8,90018	-8,28024E-001	-1,48292E-007	0,00000E+000	-8,28475E-001	1,58280E-004	5	...........
	89	9,00018	-8,28024E-001	-1,50242E-007	0,00000E+000	-8,28525E-001	5,82800E-005	5	...........
	90	9,10018	-8,28124E-001	-1,51542E-007	0,00000E+000	-8,28575E-001	5,82800E-005	5	...........
	91	9,20018	-8,28124E-001	-1,53467E-007	0,00000E+000	-8,28625E-001	1,58280E-004	5	...........
	92	9,30019	-8,28224E-001	-1,55342E-007	0,00000E+000	-8,28675E-001	1,58280E-004	5	...........
	93	9,40019	-8,28224E-001	-1,56892E-007	0,00000E+000	-8,28725E-001	1,58280E-004	5	...........
	94	9,5002	-8,28224E-001	-1,58442E-007	0,00000E+000	-8,28775E-001	5,82800E-005	5	...........
	95	9,6002	-8,28424E-001	-1,60567E-007	0,00000E+000	-8,28825E-001	5,82800E-005	5	...........
	96	9,7002	-8,28424E-001	-1,62567E-007	0,00000E+000	-8,28875E-001	1,58280E-004	5	...........
	97	9,8002	-8,28624E-001	-1,63867E-007	0,00000E+000	-8,28925E-001	5,82800E-005	5	...........
	98	9,9002	-8,28624E-001	-1,65692E-007	0,00000E+000	-8,28975E-001	5,82800E-005	5	...........
	99	10,0002	-8,28624E-001	-1,67092E-007	0,00000E+000	-8,29025E-001	1,58280E-004	5	...........
	100	10,1002	-8,28624E-001	-1,69242E-007	0,00000E+000	-8,29075E-001	-4,17200E-005	5	...........
	101	10,2002	-8,28624E-001	-1,70567E-007	0,00000E+000	-8,29125E-001	1,58280E-004	5	...........
	102	10,3002	-8,28724E-001	-1,71892E-007	0,00000E+000	-8,29175E-001	5,82800E-005	5	...........
	103	10,4002	-8,28824E-001	-1,73817E-007	0,00000E+000	-8,29225E-001	-4,17200E-005	5	...........
	104	10,5002	-8,28824E-001	-1,75317E-007	0,00000E+000	-8,29275E-001	5,82800E-005	5	...........
	105	10,6002	-8,28824E-001	-1,76442E-007	0,00000E+000	-8,29325E-001	1,58280E-004	5	...........
	106	10,7002	-8,28924E-001	-1,78817E-007	0,00000E+000	-8,29375E-001	1,58280E-004	5	...........
	107	10,8002	-8,28924E-001	-1,80417E-007	0,00000E+000	-8,29425E-001	1,58280E-004	5	...........
	108	10,9002	-8,29024E-001	-1,81717E-007	0,00000E+000	-8,29475E-001	1,58280E-004	5	...........
	109	11,0002	-8,29124E-001	-1,84017E-007	0,00000E+000	-8,29525E-001	1,58280E-004	5	...........
	110	11,1002	-8,29124E-001	-1,85117E-007	0,00000E+000	-8,29575E-001	1,58280E-004	5	...........
	111	11,2002	-8,29124E-001	-1,86967E-007	0,00000E+000	-8,29625E-001	5,82800E-005	5	...........
	112	11,3002	-8,29224E-001	-1,88342E-007	0,00000E+000	-8,29675E-001	5,82800E-005	5	...........
	113	11,4002	-8,29324E-001	-1,90342E-007	0,00000E+000	-8,29725E-001	1,58280E-004	5	...........
	114	11,5002	-8,29324E-001	-1,91717E-007	0,00000E+000	-8,29775E-001	1,58280E-004	5	...........
	115	11,6002	-8,29324E-001	-1,93442E-007	0,00000E+000	-8,29825E-001	1,58280E-004	5	...........
	116	11,7002	-8,29424E-001	-1,95317E-007	0,00000E+000	-8,29875E-001	5,82800E-005	5	...........
	117	11,8002	-8,29424E-001	-1,96617E-007	0,00000E+000	-8,29925E-001	5,82800E-005	5	...........
	118	11,9002	-8,29524E-001	-1,98592E-007	0,00000E+000	-8,29975E-001	5,82800E-005	5	...........
	119	12,0002	-8,29524E-001	-2,00167E-007	0,00000E+000	-8,30025E-001	1,58280E-004	5	...........
	120	12,1002	-8,29624E-001	-2,01517E-007	0,00000E+000	-8,30075E-001	5,82800E-005	5	...........
	121	12,2002	-8,29724E-001	-2,03567E-007	0,00000E+000	-8,30125E-001	1,58280E-004	5	...........
	122	12,3002	-8,29624E-001	-2,04967E-007	0,00000E+000	-8,30175E-001	1,58280E-004	5	...........
	123	12,4002	-8,29824E-001	-2,06617E-007	0,00000E+000	-8,30225E-001	1,58280E-004	5	...........
	124	12,5002	-8,29824E-001	-2,08467E-007	0,00000E+000	-8,30275E-001	5,82800E-005	5	...........
	125	12,6003	-8,29824E-001	-2,09867E-007	0,00000E+000	-8,30325E-001	5,82800E-005	5	...........
	126	12,7003	-8,30024E-001	-2,11892E-007	0,00000E+000	-8,30375E-001	1,58280E-004	5	...........
	127	12,8003	-8,29924E-001	-2,13242E-007	0,00000E+000	-8,30425E-001	5,82800E-005	5	...........
	128	12,9003	-8,30024E-001	-2,15217E-007	0,00000E+000	-8,30475E-001	1,58280E-004	5	...........
	129	13,0003	-8,30024E-001	-2,16917E-007	0,00000E+000	-8,30525E-001	1,58280E-004	5	...........
	130	13,1003	-8,30124E-001	-2,18467E-007	0,00000E+000	-8,30575E-001	1,58280E-004	5	...........
	131	13,2003	-8,30224E-001	-2,20042E-007	0,00000E+000	-8,30625E-001	5,82800E-005	5	...........
	132	13,3003	-8,30224E-001	-2,22017E-007	0,00000E+000	-8,30675E-001	5,82800E-005	5	...........
	133	13,4003	-8,30224E-001	-2,23392E-007	0,00000E+000	-8,30725E-001	1,58280E-004	5	...........
	134	13,5003	-8,30324E-001	-2,25117E-007	0,00000E+000	-8,30775E-001	1,58280E-004	5	...........
	135	13,6003	-8,30424E-001	-2,26567E-007	0,00000E+000	-8,30825E-001	5,82800E-005	5	...........
	136	13,7003	-8,30424E-001	-2,28267E-007	0,00000E+000	-8,30875E-001	5,82800E-005	5	...........
	137	13,8003	-8,30424E-001	-2,30442E-007	0,00000E+000	-8,30925E-001	5,82800E-005	5	...........
	138	13,9003	-8,30524E-001	-2,31567E-007	0,00000E+000	-8,30975E-001	5,82800E-005	5	...........
	139	14,0003	-8,30524E-001	-2,33017E-007	0,00000E+000	-8,31025E-001	5,82800E-005	5	...........
	140	14,1003	-8,30524E-001	-2,34667E-007	0,00000E+000	-8,31075E-001	1,58280E-004	5	...........
	141	14,2003	-8,30624E-001	-2,36592E-007	0,00000E+000	-8,31125E-001	1,58280E-004	5	...........
	142	14,3003	-8,30624E-001	-2,38167E-007	0,00000E+000	-8,31175E-001	5,82800E-005	5	...........
	143	14,4003	-8,30724E-001	-2,39642E-007	0,00000E+000	-8,31225E-001	5,82800E-005	5	...........
	144	14,5003	-8,30824E-001	-2,41117E-007	0,00000E+000	-8,31275E-001	2,58280E-004	5	...........
	145	14,6003	-8,30824E-001	-2,43267E-007	0,00000E+000	-8,31325E-001	5,82800E-005	5	...........
	146	14,7003	-8,30924E-001	-2,44817E-007	0,00000E+000	-8,31375E-001	1,58280E-004	5	...........
	147	14,8003	-8,31024E-001	-2,46242E-007	0,00000E+000	-8,31425E-001	1,58280E-004	5	...........
	148	14,9003	-8,31024E-001	-2,47967E-007	0,00000E+000	-8,31475E-001	-4,17200E-005	5	...........
	149	15,0003	-8,31024E-001	-2,49442E-007	0,00000E+000	-8,31525E-001	1,58280E-004	5	...........
	150	15,1003	-8,31024E-001	-2,51492E-007	0,00000E+000	-8,31575E-001	5,82800E-005	5	...........
	151	15,2003	-8,31124E-001	-2,52767E-007	0,00000E+000	-8,31625E-001	1,58280E-004	5	...........
	152	15,3003	-8,31224E-001	-2,54117E-007	0,00000E+000	-8,31675E-001	5,82800E-005	5	...........
	153	15,4003	-8,31224E-001	-2,55642E-007	0,00000E+000	-8,31725E-001	2,58280E-004	5	...........
	154	15,5003	-8,31224E-001	-2,57142E-007	0,00000E+000	-8,31775E-001	5,82800E-005	5	...........
	155	15,6003	-8,31324E-001	-2,58692E-007	0,00000E+000	-8,31825E-001	5,82800E-005	5	...........
	156	15,7003	-8,31324E-001	-2,60092E-007	0,00000E+000	-8,31875E-001	5,82800E-005	5	...........
	157	15,8003	-8,31424E-001	-2,61867E-007	0,00000E+000	-8,31925E-001	2,58280E-004	5	...........
	158	15,9003	-8,31424E-001	-2,63517E-007	0,00000E+000	-8,31975E-001	5,82800E-005	5	...........
	159	16,0003	-8,31624E-001	-2,65292E-007	0,00000E+000	-8,32025E-001	5,82800E-005	5	...........
	160	16,1003	-8,31524E-001	-2,66967E-007	0,00000E+000	-8,32075E-001	2,58280E-004	5	...........
	161	16,2003	-8,31624E-001	-2,68092E-007	0,00000E+000	-8,32125E-001	5,82800E-005	5	...........
	162	16,3003	-8,31824E-001	-2,69917E-007	0,00000E+000	-8,32175E-001	1,58280E-004	5	...........
	163	16,4003	-8,31824E-001	-2,71292E-007	0,00000E+000	-8,32225E-001	2,58280E-004	5	...........
	164	16,5003	-8,31824E-001	-2,73117E-007	0,00000E+000	-8,32275E-001	2,58280E-004	5	...........
	165	16,6003	-8,31824E-001	-2,74367E-007	0,00000E+000	-8,32325E-001	5,82800E-005	5	...........
	166	16,7003	-8,31924E-001	-2,76417E-007	0,00000E+000	-8,32375E-001	1,58280E-004	5	...........
	167	16,8003	-8,32024E-001	-2,77417E-007	0,00000E+000	-8,32425E-001	1,58280E-004	5	...........
	168	16,9003	-8,32024E-001	-2,79467E-007	0,00000E+000	-8,32475E-001	1,58280E-004	5	...........
	169	17,0003	-8,32024E-001	-2,80967E-007	0,00000E+000	-8,32525E-001	5,82800E-005	5	...........
	170	17,1003	-8,32124E-001	-2,82267E-007	0,00000E+000	-8,32575E-001	-4,17200E-005	5	...........
	171	17,2003	-8,32124E-001	-2,84167E-007	0,00000E+000	-8,32625E-001	1,58280E-004	5	...........
	172	17,3003	-8,32224E-001	-2,85817E-007	0,00000E+000	-8,32675E-001	5,82800E-005	5	...........
	173	17,4003	-8,32224E-001	-2,87217E-007	0,00000E+000	-8,32725E-001	-4,17200E-005	5	...........
	174	17,5003	-8,32324E-001	-2,88817E-007	0,00000E+000	-8,32775E-001	5,82800E-005	5	...........
	175	17,6004	-8,32424E-001	-2,90892E-007	0,00000E+000	-8,32825E-001	1,58280E-004	5	...........
	176	17,7004	-8,32424E-001	-2,92292E-007	0,00000E+000	-8,32875E-001	5,82800E-005	5	...........
	177	17,8004	-8,32424E-001	-2,93892E-007	0,00000E+000	-8,32925E-001	5,82800E-005	5	...........
	178	17,9004	-8,32524E-001	-2,95417E-007	0,00000E+000	-8,32975E-001	5,82800E-005	5	...........
	179	18,0004	-8,32524E-001	-2,97042E-007	0,00000E+000	-8,33025E-001	5,82800E-005	5	...........
	180	18,1004	-8,32624E-001	-2,98417E-007	0,00000E+000	-8,33075E-001	2,58280E-004	5	...........
	181	18,2004	-8,32624E-001	-2,99617E-007	0,00000E+000	-8,33125E-001	1,58280E-004	5	...........
	182	18,3004	-8,32624E-001	-3,01492E-007	0,00000E+000	-8,33175E-001	1,58280E-004	5	...........
	183	18,4004	-8,32824E-001	-3,02567E-007	0,00000E+000	-8,33225E-001	1,58280E-004	5	...........
	184	18,5004	-8,32824E-001	-3,04267E-007	0,00000E+000	-8,33275E-001	-4,17200E-005	5	...........
	185	18,6004	-8,32924E-001	-3,05417E-007	0,00000E+000	-8,33325E-001	1,58280E-004	5	...........
	186	18,7004	-8,32924E-001	-3,07067E-007	0,00000E+000	-8,33375E-001	1,58280E-004	5	...........
	187	18,8004	-8,33024E-001	-3,08417E-007	0,00000E+000	-8,33425E-001	5,82800E-005	5	...........
	188	18,9004	-8,33024E-001	-3,10017E-007	0,00000E+000	-8,33475E-001	1,58280E-004	5	...........
	189	19,0004	-8,33024E-001	-3,11292E-007	0,00000E+000	-8,33525E-001	5,82800E-005	5	...........
	190	19,1004	-8,33024E-001	-3,13017E-007	0,00000E+000	-8,33575E-001	1,58280E-004	5	...........
	191	19,2004	-8,33124E-001	-3,14292E-007	0,00000E+000	-8,33625E-001	5,82800E-005	5	...........
	192	19,3004	-8,33224E-001	-3,15767E-007	0,00000E+000	-8,33675E-001	5,82800E-005	5	...........
	193	19,4004	-8,33224E-001	-3,17367E-007	0,00000E+000	-8,33725E-001	1,58280E-004	5	...........
	194	19,5004	-8,33424E-001	-3,18867E-007	0,00000E+000	-8,33775E-001	5,82800E-005	5	...........
	195	19,6004	-8,33424E-001	-3,20292E-007	0,00000E+000	-8,33825E-001	5,82800E-005	5	...........
	196	19,7004	-8,33424E-001	-3,22467E-007	0,00000E+000	-8,33875E-001	1,58280E-004	5	...........
	197	19,8004	-8,33424E-001	-3,23617E-007	0,00000E+000	-8,33925E-001	1,58280E-004	5	...........
	198	19,9004	-8,33524E-001	-3,25442E-007	0,00000E+000	-8,33975E-001	5,82800E-005	5	...........
	199	20,0004	-8,33624E-001	-3,26817E-007	0,00000E+000	-8,34025E-001	1,58280E-004	5	...........
	200	20,1004	-8,33624E-001	-3,28567E-007	0,00000E+000	-8,34075E-001	5,82800E-005	5	...........
	201	20,2004	-8,33624E-001	-3,30017E-007	0,00000E+000	-8,34125E-001	5,82800E-005	5	...........
	202	20,3004	-8,33724E-001	-3,31217E-007	0,00000E+000	-8,34175E-001	5,82800E-005	5	...........
	203	20,4004	-8,33724E-001	-3,33092E-007	0,00000E+000	-8,34225E-001	-4,17200E-005	5	...........
	204	20,5004	-8,33824E-001	-3,34217E-007	0,00000E+000	-8,34275E-001	1,58280E-004	5	...........
	205	20,6004	-8,33824E-001	-3,35767E-007	0,00000E+000	-8,34325E-001	5,82800E-005	5	...........
	206	20,7004	-8,33924E-001	-3,37367E-007	0,00000E+000	-8,34375E-001	1,58280E-004	5	...........
	207	20,8004	-8,34024E-001	-3,38542E-007	0,00000E+000	-8,34425E-001	1,58280E-004	5	...........
	208	20,9004	-8,34024E-001	-3,40217E-007	0,00000E+000	-8,34475E-001	5,82800E-005	5	...........
	209	21,0004	-8,34024E-001	-3,41767E-007	0,00000E+000	-8,34525E-001	1,58280E-004	5	...........
	210	21,1004	-8,34124E-001	-3,43442E-007	0,00000E+000	-8,34575E-001	1,58280E-004	5	...........
	211	21,2004	-8,34124E-001	-3,44492E-007	0,00000E+000	-8,34625E-001	1,58280E-004	5	...........
	212	21,3004	-8,34124E-001	-3,46417E-007	0,00000E+000	-8,34675E-001	1,58280E-004	5	...........
	213	21,4004	-8,34224E-001	-3,47817E-007	0,00000E+000	-8,34725E-001	-4,17200E-005	5	...........
	214	21,5004	-8,34224E-001	-3,49217E-007	0,00000E+000	-8,34775E-001	5,82800E-005	5	...........
	215	21,6004	-8,34324E-001	-3,50667E-007	0,00000E+000	-8,34825E-001	1,58280E-004	5	...........
	216	21,7004	-8,34424E-001	-3,52517E-007	0,00000E+000	-8,34875E-001	-4,17200E-005	5	...........
	217	21,8004	-8,34424E-001	-3,53867E-007	0,00000E+000	-8,34925E-001	5,82800E-005	5	...........
	218	21,9004	-8,34424E-001	-3,55542E-007	0,00000E+000	-8,34975E-001	1,58280E-004	5	...........
	219	22,0004	-8,34524E-001	-3,56517E-007	0,00000E+000	-8,35025E-001	5,82800E-005	5	...........
	220	22,1004	-8,34524E-001	-3,58692E-007	0,00000E+000	-8,35075E-001	5,82800E-005	5	...........
	221	22,2004	-8,34624E-001	-3,60067E-007	0,00000E+000	-8,35125E-001	1,58280E-004	5	...........
	222	22,3004	-8,34624E-001	-3,61317E-007	0,00000E+000	-8,35175E-001	5,82800E-005	5	...........
	223	22,4004	-8,34724E-001	-3,62692E-007	0,00000E+000	-8,35225E-001	5,82800E-005	5	...........
	224	22,5005	-8,34724E-001	-3,64167E-007	0,00000E+000	-8,35275E-001	1,58280E-004	5	...........
	225	22,6005	-8,34824E-001	-3,65817E-007	0,00000E+000	-8,35325E-001	1,58280E-004	5	...........
	226	22,7005	-8,35024E-001	-3,67367E-007	0,00000E+000	-8,35375E-001	1,58280E-004	5	...........
	227	22,8005	-8,35024E-001	-3,69217E-007	0,00000E+000	-8,35425E-001	5,82800E-005	5	...........
	228	22,9005	-8,35024E-001	-3,70867E-007	0,00000E+000	-8,35475E-001	5,82800E-005	5	...........
	229	23,0005	-8,35024E-001	-3,71892E-007	0,00000E+000	-8,35525E-001	5,82800E-005	5	...........
	230	23,1005	-8,35024E-001	-3,73792E-007	0,00000E+000	-8,35575E-001	1,58280E-004	5	...........
	231	23,2005	-8,35124E-001	-3,74492E-007	0,00000E+000	-8,35625E-001	1,58280E-004	5	...........
	232	23,3005	-8,35224E-001	-3,76292E-007	0,00000E+000	-8,35675E-001	2,58280E-004	5	...........
	233	23,4005	-8,35224E-001	-3,77667E-007	0,00000E+000	-8,35725E-001	1,58280E-004	5	...........
	234	23,5005	-8,35324E-001	-3,79617E-007	0,00000E+000	-8,35775E-001	1,58280E-004	5	...........
	235	23,6005	-8,35324E-001	-3,81292E-007	0,00000E+000	-8,35825E-001	-4,17200E-005	5	...........
	236	23,7005	-8,35324E-001	-3,83342E-007	0,00000E+000	-8,35875E-001	1,58280E-004	5	...........
	237	23,8005	-8,35424E-001	-3,85292E-007	0,00000E+000	-8,35925E-001	5,82800E-005	5	...........
	238	23,9005	-8,35424E-001	-3,86517E-007	0,00000E+000	-8,35975E-001	1,58280E-004	5	...........
	239	24,0005	-8,35524E-001	-3,88417E-007	0,00000E+000	-8,36025E-001	5,82800E-005	5	...........
	240	24,1005	-8,35624E-001	-3,89892E-007	0,00000E+000	-8,36075E-001	5,82800E-005	5	...........
	241	24,2005	-8,35624E-001	-3,91267E-007	0,00000E+000	-8,36125E-001	5,82800E-005	5	...........
	242	24,3005	-8,35724E-001	-3,92692E-007	0,00000E+000	-8,36175E-001	1,58280E-004	5	...........
	243	24,4005	-8,35824E-001	-3,94292E-007	0,00000E+000	-8,36225E-001	1,58280E-004	5	...........
	244	24,5005	-8,35824E-001	-3,95667E-007	0,00000E+000	-8,36275E-001	5,82800E-005	5	...........
	245	24,6005	-8,35824E-001	-3,97167E-007	0,00000E+000	-8,36325E-001	5,82800E-005	5	...........
	246	24,7005	-8,35924E-001	-3,99092E-007	0,00000E+000	-8,36375E-001	5,82800E-005	5	...........
	247	24,8005	-8,35924E-001	-4,00067E-007	0,00000E+000	-8,36425E-001	5,82800E-005	5	...........
	248	24,9005	-8,35924E-001	-4,02167E-007	0,00000E+000	-8,36475E-001	1,58280E-004	5	...........
	249	25,0005	-8,36024E-001	-4,03767E-007	0,00000E+000	-8,36525E-001	5,82800E-005	5	...........
	250	25,1005	-8,36024E-001	-4,05442E-007	0,00000E+000	-8,36575E-001	1,58280E-004	5	...........
	251	25,2005	-8,36124E-001	-4,07017E-007	0,00000E+000	-8,36625E-001	1,58280E-004	5	...........
	252	25,3005	-8,36124E-001	-4,08267E-007	0,00000E+000	-8,36675E-001	5,82800E-005	5	...........
	253	25,4005	-8,36124E-001	-4,09642E-007	0,00000E+000	-8,36725E-001	1,58280E-004	5	...........
	254	25,5005	-8,36324E-001	-4,11017E-007	0,00000E+000	-8,36775E-001	5,82800E-005	5	...........
	255	25,6005	-8,36324E-001	-4,12742E-007	0,00000E+000	-8,36825E-001	5,82800E-005	5	...........
	256	25,7005	-8,36424E-001	-4,13767E-007	0,00000E+000	-8,36875E-001	1,58280E-004	5	...........
	257	25,8005	-8,36424E-001	-4,15267E-007	0,00000E+000	-8,36925E-001	-4,17200E-005	5	...........
	258	25,9005	-8,36624E-001	-4,16617E-007	0,00000E+000	-8,36975E-001	1,58280E-004	5	...........
	259	26,0005	-8,36624E-001	-4,17692E-007	0,00000E+000	-8,37025E-001	1,58280E-004	5	...........
	260	26,1005	-8,36624E-001	-4,19092E-007	0,00000E+000	-8,37075E-001	1,58280E-004	5	...........
	261	26,2005	-8,36624E-001	-4,21392E-007	0,00000E+000	-8,37125E-001	5,82800E-005	5	...........
	262	26,3005	-8,36624E-001	-4,22592E-007	0,00000E+000	-8,37175E-001	1,58280E-004	5	...........
	263	26,4005	-8,36724E-001	-4,23942E-007	0,00000E+000	-8,37225E-001	5,82800E-005	5	...........
	264	26,5005	-8,36824E-001	-4,25617E-007	0,00000E+000	-8,37275E-001	5,82800E-005	5	...........
	265	26,6005	-8,36824E-001	-4,26867E-007	0,00000E+000	-8,37325E-001	-4,17200E-005	5	...........
	266	26,7005	-8,36824E-001	-4,28017E-007	0,00000E+000	-8,37375E-001	5,82800E-005	5	...........
	267	26,8005	-8,36924E-001	-4,29917E-007	0,00000E+000	-8,37425E-001	1,58280E-004	5	...........
	268	26,9005	-8,36924E-001	-4,31367E-007	0,00000E+000	-8,37475E-001	-4,17200E-005	5	...........
	269	27,0005	-8,37024E-001	-4,32867E-007	0,00000E+000	-8,37525E-001	-4,17200E-005	5	...........
	270	27,1005	-8,37024E-001	-4,33842E-007	0,00000E+000	-8,37575E-001	1,58280E-004	5	...........
	271	27,2005	-8,37224E-001	-4,35492E-007	0,00000E+000	-8,37625E-001	-4,17200E-005	5	...........
	272	27,3005	-8,37224E-001	-4,36167E-007	0,00000E+000	-8,37675E-001	5,82800E-005	5	...........
	273	27,4005	-8,37224E-001	-4,37967E-007	0,00000E+000	-8,37725E-001	1,58280E-004	5	...........
	274	27,5005	-8,37224E-001	-4,39217E-007	0,00000E+000	-8,37775E-001	-4,17200E-005	5	...........
	275	27,6006	-8,37324E-001	-4,40692E-007	0,00000E+000	-8,37825E-001	1,58280E-004	5	...........
	276	27,7006	-8,37324E-001	-4,42267E-007	0,00000E+000	-8,37875E-001	5,82800E-005	5	...........
	277	27,8006	-8,37424E-001	-4,43467E-007	0,00000E+000	-8,37925E-001	1,58280E-004	5	...........
	278	27,9006	-8,37424E-001	-4,45292E-007	0,00000E+000	-8,37975E-001	5,82800E-005	5	...........
	279	28,0006	-8,37524E-001	-4,46242E-007	0,00000E+000	-8,38025E-001	5,82800E-005	5	...........
	280	28,1006	-8,37624E-001	-4,48092E-007	0,00000E+000	-8,38075E-001	1,58280E-004	5	...........
	281	28,2006	-8,37624E-001	-4,49817E-007	0,00000E+000	-8,38125E-001	1,58280E-004	5	...........
	282	28,3006	-8,37724E-001	-4,50967E-007	0,00000E+000	-8,38175E-001	1,58280E-004	5	...........
	283	28,4006	-8,37724E-001	-4,52467E-007	0,00000E+000	-8,38225E-001	5,82800E-005	5	...........
	284	28,5006	-8,37724E-001	-4,53917E-007	0,00000E+000	-8,38275E-001	1,58280E-004	5	...........
	285	28,6006	-8,37824E-001	-4,55217E-007	0,00000E+000	-8,38325E-001	5,82800E-005	5	...........
	286	28,7006	-8,37824E-001	-4,56692E-007	0,00000E+000	-8,38375E-001	5,82800E-005	5	...........
	287	28,8006	-8,38024E-001	-4,57867E-007	0,00000E+000	-8,38425E-001	5,82800E-005	5	...........
	288	28,9006	-8,38024E-001	-4,59617E-007	0,00000E+000	-8,38475E-001	1,58280E-004	5	...........
	289	29,0006	-8,38024E-001	-4,60967E-007	0,00000E+000	-8,38525E-001	2,58280E-004	5	...........
	290	29,1006	-8,38224E-001	-4,61867E-007	0,00000E+000	-8,38575E-001	5,82800E-005	5	...........
	291	29,2006	-8,38224E-001	-4,63667E-007	0,00000E+000	-8,38625E-001	5,82800E-005	5	...........
	292	29,3006	-8,38224E-001	-4,65067E-007	0,00000E+000	-8,38675E-001	5,82800E-005	5	...........
	293	29,4006	-8,38224E-001	-4,64192E-007	0,00000E+000	-8,38725E-001	5,82800E-005	5	...........
	294	29,5006	-8,38224E-001	-4,63617E-007	0,00000E+000	-8,38775E-001	5,82800E-005	5	...........
	295	29,6006	-8,38224E-001	-4,68267E-007	0,00000E+000	-8,38825E-001	5,82800E-005	5	...........
	296	29,7006	-8,38324E-001	-4,71492E-007	0,00000E+000	-8,38875E-001	1,58280E-004	5	...........
	297	29,8006	-8,38424E-001	-4,72067E-007	0,00000E+000	-8,38925E-001	5,82800E-005	5	...........
	298	29,9006	-8,38524E-001	-4,74017E-007	0,00000E+000	-8,38975E-001	1,58280E-004	5	...........
	299	30,0006	-8,38524E-001	-4,75467E-007	0,00000E+000	-8,39025E-001	5,82800E-005	5	...........
	300	30,1006	-8,38524E-001	-4,76467E-007	0,00000E+000	-8,39075E-001	1,58280E-004	5	...........
	301	30,2006	-8,38624E-001	-4,78092E-007	0,00000E+000	-8,39125E-001	5,82800E-005	5	...........
	302	30,3006	-8,38624E-001	-4,79317E-007	0,00000E+000	-8,39175E-001	5,82800E-005	5	...........
	303	30,4006	-8,38724E-001	-4,80042E-007	0,00000E+000	-8,39225E-001	5,82800E-005	5	...........
	304	30,5006	-8,38724E-001	-4,82017E-007	0,00000E+000	-8,39275E-001	5,82800E-005	5	...........
	305	30,6006	-8,38824E-001	-4,83617E-007	0,00000E+000	-8,39325E-001	5,82800E-005	5	...........
	306	30,7006	-8,38824E-001	-4,84017E-007	0,00000E+000	-8,39375E-001	1,58280E-004	5	...........
	307	30,8006	-8,38924E-001	-4,85867E-007	0,00000E+000	-8,39425E-001	5,82800E-005	5	...........
	308	30,9006	-8,39024E-001	-4,87667E-007	0,00000E+000	-8,39475E-001	1,58280E-004	5	...........
	309	31,0006	-8,39024E-001	-4,88617E-007	0,00000E+000	-8,39525E-001	5,82800E-005	5	...........
	310	31,1006	-8,39024E-001	-4,89667E-007	0,00000E+000	-8,39575E-001	5,82800E-005	5	...........
	311	31,2006	-8,39224E-001	-4,91092E-007	0,00000E+000	-8,39625E-001	1,58280E-004	5	...........
	312	31,3006	-8,39224E-001	-4,92517E-007	0,00000E+000	-8,39675E-001	5,82800E-005	5	...........
	313	31,4006	-8,39224E-001	-4,94292E-007	0,00000E+000	-8,39725E-001	5,82800E-005	5	...........
	314	31,5006	-8,39324E-001	-4,96042E-007	0,00000E+000	-8,39775E-001	1,58280E-004	5	...........
	315	31,6006	-8,39324E-001	-4,97267E-007	0,00000E+000	-8,39825E-001	-4,17200E-005	5	...........
	316	31,7006	-8,39324E-001	-4,98817E-007	0,00000E+000	-8,39875E-001	5,82800E-005	5	...........
	317	31,8006	-8,39424E-001	-4,99617E-007	0,00000E+000	-8,39925E-001	2,58280E-004	5	...........
	318	31,9006	-8,39424E-001	-5,01392E-007	0,00000E+000	-8,39975E-001	5,82800E-005	5	...........
	319	32,0006	-8,39524E-001	-5,02267E-007	0,00000E+000	-8,40025E-001	1,58280E-004	5	...........
	320	32,1006	-8,39624E-001	-5,03617E-007	0,00000E+000	-8,40075E-001	5,82800E-005	5	...........
	321	32,2006	-8,39624E-001	-5,04692E-007	0,00000E+000	-8,40125E-001	5,82800E-005	5	...........
	322	32,3006	-8,39624E-001	-5,06042E-007	0,00000E+000	-8,40175E-001	1,58280E-004	5	...........
	323	32,4006	-8,39824E-001	-5,07817E-007	0,00000E+000	-8,40225E-001	5,82800E-005	5	...........
	324	32,5006	-8,39824E-001	-5,09367E-007	0,00000E+000	-8,40275E-001	5,82800E-005	5	...........
	325	32,6007	-8,39824E-001	-5,10867E-007	0,00000E+000	-8,40325E-001	5,82800E-005	5	...........
	326	32,7007	-8,39924E-001	-5,12867E-007	0,00000E+000	-8,40375E-001	5,82800E-005	5	...........
	327	32,8007	-8,39824E-001	-5,13742E-007	0,00000E+000	-8,40425E-001	1,58280E-004	5	...........
	328	32,9007	-8,40024E-001	-5,15842E-007	0,00000E+000	-8,40475E-001	1,58280E-004	5	...........
	329	33,0007	-8,40024E-001	-5,16567E-007	0,00000E+000	-8,40525E-001	5,82800E-005	5	...........
	330	33,1007	-8,40024E-001	-5,18167E-007	0,00000E+000	-8,40575E-001	5,82800E-005	5	...........
	331	33,2007	-8,40124E-001	-5,19492E-007	0,00000E+000	-8,40625E-001	5,82800E-005	5	...........
	332	33,3007	-8,40124E-001	-5,20667E-007	0,00000E+000	-8,40675E-001	1,58280E-004	5	...........
	333	33,4007	-8,40124E-001	-5,19617E-007	0,00000E+000	-8,40725E-001	5,82800E-005	5	...........
	334	33,5007	-8,40224E-001	-5,23817E-007	0,00000E+000	-8,40775E-001	5,82800E-005	5	...........
	335	33,6007	-8,40324E-001	-5,25067E-007	0,00000E+000	-8,40825E-001	5,82800E-005	5	...........
	336	33,7007	-8,40324E-001	-5,26317E-007	0,00000E+000	-8,40875E-001	1,58280E-004	5	...........
	337	33,8007	-8,40424E-001	-5,27667E-007	0,00000E+000	-8,40925E-001	1,58280E-004	5	...........
	338	33,9007	-8,40424E-001	-5,28492E-007	0,00000E+000	-8,40975E-001	1,58280E-004	5	...........
	339	34,0007	-8,40524E-001	-5,30267E-007	0,00000E+000	-8,41025E-001	5,82800E-005	5	...........
	340	34,1007	-8,40624E-001	-5,31217E-007	0,00000E+000	-8,41075E-001	2,58280E-004	5	...........
	341	34,2007	-8,40624E-001	-5,32467E-007	0,00000E+000	-8,41125E-001	1,58280E-004	5	...........
	342	34,3007	-8,40624E-001	-5,33367E-007	0,00000E+000	-8,41175E-001	-4,17200E-005	5	...........
	343	34,4007	-8,40724E-001	-5,35217E-007	0,00000E+000	-8,41225E-001	5,82800E-005	5	...........
	344	34,5007	-8,40824E-001	-5,36892E-007	0,00000E+000	-8,41275E-001	5,82800E-005	5	...........
	345	34,6007	-8,40824E-001	-5,37967E-007	0,00000E+000	-8,41325E-001	-4,17200E-005	5	...........
	346	34,7007	-8,40824E-001	-5,39417E-007	0,00000E+000	-8,41375E-001	1,58280E-004	5	...........
	347	34,8007	-8,40924E-001	-5,40817E-007	0,00000E+000	-8,41425E-001	1,58280E-004	5	...........
	348	34,9007	-8,40924E-001	-5,42592E-007	0,00000E+000	-8,41475E-001	1,58280E-004	5	...........
	349	35,0007	-8,40924E-001	-5,43492E-007	0,00000E+000	-8,41525E-001	5,82800E-005	5	...........
	350	35,1007	-8,41024E-001	-5,45092E-007	0,00000E+000	-8,41575E-001	5,82800E-005	5	...........
	351	35,2007	-8,41124E-001	-5,46017E-007	0,00000E+000	-8,41625E-001	-4,17200E-005	5	...........
	352	35,3007	-8,41124E-001	-5,47817E-007	0,00000E+000	-8,41675E-001	1,58280E-004	5	...........
	353	35,4007	-8,41224E-001	-5,48667E-007	0,00000E+000	-8,41725E-001	1,58280E-004	5	...........
	354	35,5007	-8,41224E-001	-5,50492E-007	0,00000E+000	-8,41775E-001	2,58280E-004	5	...........
	355	35,6007	-8,41424E-001	-5,52417E-007	0,00000E+000	-8,41825E-001	5,82800E-005	5	...........
	356	35,7007	-8,41424E-001	-5,54142E-007	0,00000E+000	-8,41875E-001	5,82800E-005	5	...........
	357	35,8007	-8,41424E-001	-5,54667E-007	0,00000E+000	-8,41925E-001	1,58280E-004	5	...........
	358	35,9007	-8,41524E-001	-5,56092E-007	0,00000E+000	-8,41975E-001	5,82800E-005	5	...........
	359	36,0007	-8,41524E-001	-5,57667E-007	0,00000E+000	-8,42025E-001	5,82800E-005	5	...........
	360	36,1007	-8,41524E-001	-5,59017E-007	0,00000E+000	-8,42075E-001	1,58280E-004	5	...........
	361	36,2007	-8,41624E-001	-5,60167E-007	0,00000E+000	-8,42125E-001	2,58280E-004	5	...........
	362	36,3007	-8,41624E-001	-5,61517E-007	0,00000E+000	-8,42175E-001	5,82800E-005	5	...........
	363	36,4007	-8,41724E-001	-5,62492E-007	0,00000E+000	-8,42225E-001	-4,17200E-005	5	...........
	364	36,5007	-8,41724E-001	-5,64142E-007	0,00000E+000	-8,42275E-001	1,58280E-004	5	...........
	365	36,6007	-8,41824E-001	-5,65617E-007	0,00000E+000	-8,42325E-001	5,82800E-005	5	...........
	366	36,7007	-8,41824E-001	-5,67092E-007	0,00000E+000	-8,42375E-001	5,82800E-005	5	...........
	367	36,8007	-8,41824E-001	-5,68567E-007	0,00000E+000	-8,42425E-001	2,58280E-004	5	...........
	368	36,9007	-8,42024E-001	-5,69892E-007	0,00000E+000	-8,42475E-001	-4,17200E-005	5	...........
	369	37,0007	-8,42024E-001	-5,70892E-007	0,00000E+000	-8,42525E-001	1,58280E-004	5	...........
	370	37,1007	-8,42024E-001	-5,72617E-007	0,00000E+000	-8,42575E-001	5,82800E-005	5	...........
	371	37,2007	-8,42124E-001	-5,73892E-007	0,00000E+000	-8,42625E-001	1,58280E-004	5	...........
	372	37,3007	-8,42224E-001	-5,74917E-007	0,00000E+000	-8,42675E-001	5,82800E-005	5	...........
	373	37,4007	-8,42224E-001	-5,76217E-007	0,00000E+000	-8,42725E-001	2,58280E-004	5	...........
	374	37,5007	-8,42224E-001	-5,78167E-007	0,00000E+000	-8,42775E-001	5,82800E-005	5	...........
	375	37,6007	-8,42324E-001	-5,80092E-007	0,00000E+000	-8,42825E-001	5,82800E-005	5	...........
	376	37,7008	-8,42424E-001	-5,81617E-007	0,00000E+000	-8,42875E-001	5,82800E-005	5	...........
	377	37,8008	-8,42424E-001	-5,82642E-007	0,00000E+000	-8,42925E-001	5,82800E-005	5	...........
	378	37,9008	-8,42424E-001	-5,83767E-007	0,00000E+000	-8,42975E-001	1,58280E-004	5	...........
	379	38,0008	-8,42524E-001	-5,85217E-007	0,00000E+000	-8,43025E-001	1,58280E-004	5	...........
	380	38,1008	-8,42524E-001	-5,85892E-007	0,00000E+000	-8,43075E-001	5,82800E-005	5	...........
	381	38,2008	-8,42624E-001	-5,86992E-007	0,00000E+000	-8,43125E-001	5,82800E-005	5	...........
	382	38,3008	-8,42724E-001	-5,88892E-007	0,00000E+000	-8,43175E-001	5,82800E-005	5	...........
	383	38,4008	-8,42724E-001	-5,90117E-007	0,00000E+000	-8,43225E-001	1,58280E-004	5	...........
	384	38,5008	-8,42724E-001	-5,91267E-007	0,00000E+000	-8,43275E-001	5,82800E-005	5	...........
	385	38,6008	-8,42824E-001	-5,92642E-007	0,00000E+000	-8,43325E-001	1,58280E-004	5	...........
	386	38,7008	-8,42824E-001	-5,93817E-007	0,00000E+000	-8,43375E-001	5,82800E-005	5	...........
	387	38,8008	-8,43024E-001	-5,94817E-007	0,00000E+000	-8,43425E-001	5,82800E-005	5	...........
	388	38,9008	-8,43024E-001	-5,96167E-007	0,00000E+000	-8,43475E-001	1,58280E-004	5	...........
	389	39,0008	-8,43024E-001	-5,97792E-007	0,00000E+000	-8,43525E-001	5,82800E-005	5	...........
	390	39,1008	-8,43024E-001	-5,99017E-007	0,00000E+000	-8,43575E-001	1,58280E-004	5	...........
	391	39,2008	-8,43024E-001	-6,00617E-007	0,00000E+000	-8,43625E-001	5,82800E-005	5	...........
	392	39,3008	-8,43124E-001	-6,01767E-007	0,00000E+000	-8,43675E-001	5,82800E-005	5	...........
	393	39,4008	-8,43124E-001	-6,02892E-007	0,00000E+000	-8,43725E-001	5,82800E-005	5	...........
	394	39,5008	-8,43224E-001	-6,04592E-007	0,00000E+000	-8,43775E-001	5,82800E-005	5	...........
	395	39,6008	-8,43324E-001	-6,05617E-007	0,00000E+000	-8,43825E-001	2,58280E-004	5	...........
	396	39,7008	-8,43424E-001	-6,06667E-007	0,00000E+000	-8,43875E-001	5,82800E-005	5	...........
	397	39,8008	-8,43324E-001	-6,07767E-007	0,00000E+000	-8,43925E-001	5,82800E-005	5	...........
	398	39,9008	-8,43424E-001	-6,09292E-007	0,00000E+000	-8,43975E-001	5,82800E-005	5	...........
	399	40,0008	-8,43524E-001	-6,10667E-007	0,00000E+000	-8,44025E-001	1,58280E-004	5	...........
	400	40,1008	-8,43624E-001	-6,12417E-007	0,00000E+000	-8,44075E-001	1,58280E-004	5	...........
	401	40,2008	-8,43524E-001	-6,13767E-007	0,00000E+000	-8,44125E-001	-4,17200E-005	5	...........
